Repository: derekphilipau/derekau-gatsby-novela

File: Black-Glazes/index.html
Black Glazes
Derek Philip Au
Navigate back to the homepageCopied

Black Glazes

Derek Au, January 12th, 2015 · 1 min read

0 x 0

Copied

All of the following black glaze recipes and more can now be found on my new open-source ceramics recipes website, Glazy: https://glazy.org/search?base_type=460&type=880&cone=high
Here are a few black glazes, mostly from John Britt’s book High Fire Glazes.
Val’s Satin Black
From Val Cushing.
Custer Feldspar: 20
Soda Feldspar: 20
Whiting: 2
Silica: 20
Ball Clay: 10
Talc: 13
Dolomite: 15
Add: Red Iron Oxide: 3
Add: Manganese Dioxide: 2
Add: Cobalt Oxide: 3
Add: Chrome Oxide: 1

Porcelain, Orton Cone 10 Reduction

Stoneware, Orton Cone 10 Reduction
Val’s Satin Black Variation
From Ceramic Arts Daily:
Custer Feldspar: 20
Soda Feldspar: 20
Whiting: 2
Silica: 20
Ball Clay: 10
Talc: 13
Dolomite: 15
Add: Red Iron Oxide: 9
Add: Cobalt Carbonate: 3

Porcelain, Orton Cone 10 Reduction

Stoneware, Orton Cone 10 Reduction
Fat Black
From The Complete Guide to High-Fire Glazes:
Custer Feldspar: 32.7
Whiting: 15.4
Silica: 32.7
Kaolin: 9.6
Ball Clay: 9.6
Add: Red Iron Oxide: 8
Add: Cobalt Carbonate: 3.8
Add: Bentonite: 2

Porcelain, Orton Cone 10 Reduction

Stoneware, Orton Cone 10 Reduction
Share: Share the selected text
Share the selected text

More articles from Derek Philip Au

Porcelain Stone Glazes
Jingdezhen Porcelain Stone There are a number of types of porcelain stone mined throughout Jingdezhen and the surrounding countryside.  Some…
January 12th, 2015 · 3 min read

Kaki (Persimmon, Tomato) Glaze
Here are a few Kaki glazes, mostly from John Britt’s book High Fire Glazes.  You can find these recipes (with updated cone 9 & 10 photos…
January 11th, 2015 · 1 min read

Follow me on Instagram

178 likes

84 likes

220 likes

361 likes

402 likes

311 likes

597 likes

567 likes

325 likes

310 likes

168 likes

464 likes

© 2007–2020 Derek Philip Au
Link to $https://github.com/derekphilipauLink to $https://www.instagram.com/glazyorg/
