Repository: derekphilipau/derekau-gatsby-novela

File: content/posts/2018-07-15-orton-cone-6-r2o-0-2-b2o3-0-18-regions/index.md
---
title: "Orton Cone 6 Clear Glazes"
author: "Derek Au"
date: 2018-07-15
hero: ./images/ALL-1.jpg
excerpt: 
---

Having not fired cone 6 since college, I started by first testing a number of clear cone 6 glazes on [https://glazy.org](https://glazy.org)

I also studied up on cone 6 glaze chemistry via Matthew Katz​'s [Advancing Glazes course](https://www.ceramicmaterialsworkshop.com/advancing-glazes.html) and his papers: [Boron in Glazes](https://ceramicartsnetwork.org/wp-content/uploads/2008/10/TF_BoroninGlazes_0912.pdf),  [Mid-Temperature Glaze Science](https://www.ceramicmaterialsworkshop.com/uploads/5/9/1/2/59124729/nceca_2012-mid_temperature_glazesfinal_draft.pdf),  [Glaze Safety/Durable Glazes Presentation](https://www.youtube.com/watch?v=9OcZnGHKy_M&feature=youtu.be&t=49m19s).

[Click here for full image of cone 6 clears.](http://www.derekau.net/wp-content/uploads/2014/12/all.jpg)

![](./images/all.jpg)

Out of these tests, there were two glazes that I preferred.  The first, [Sue McLeod​'s Clear](https://glazy.org/recipes/10997), is a soft clear with minimal clouding and has B2O3 at 0.18 which, according to Matt's information, is ideal for cone 6 glazes.

The second glaze is a shop glaze available at the Wellsville Creative Arts Center called [WCAC Celadon Clear](https://glazy.org/recipes/20547).  With B2O3 at 0.45, it is really high in boron and possibly less durable than the lower-boron clears I tested.  However, [WCAC Celadon Clear](https://glazy.org/recipes/20547) is by far the clearest glaze I've tested, almost like a layer of pure glass or honey.  Even on dark stoneware it's really clear with almost no clouding.

![Sue's Clear on cone 6 porcelain](./images/l_10997.5b3ea6c455b73.jpg)

![Sue's Clear on cone 6 Brooklyn Red](./images/l_10997.5b3ea795237bf.jpg)

![WCAC Celadon Clear on cone 6 porcelain](./images/l_20547.5b3ec66e0ea8e.jpg)

![WCAC Celadon Clear on cone 6 Brooklyn Red](./images/l_20547.5b3ec69d70ffd.jpg)

Being new to cone 6, I was curious as to the effect of boron levels on clear glazes.  So, I created two biaxials, both with R2O fixed at 0.2.  In the first [Sue's Clear](https://glazy.org/recipes/10997) inspired biaxial, B2O3 is set at 0.18.  In the second biaxial inspired by [Celadon Clear](https://glazy.org/recipes/20547), B2O3 is doubled to 0.36.

Each biaxial resulted in a nice clear, with the higher Boron clear being almost completely transparent and glossy, while the Boron 0.18 clear is translucent and soft.

Standard Cone 6 Porcelain Body #551

[Link to full-size image here.](http://www.derekau.net/wp-content/uploads/2014/12/ALL-1.jpg)

![Same chart but with words describing each test glaze:](./images/ALL-1.jpg)

![](./images/ALLwords.jpg)

The best clear resulting from the B2O3 0.18 biaxial is here: [C6 R2O 0.2 B2O3 0.18 Best Clear](https://glazy.org/recipes/20754)

![](./images/b9_IMG_1474.jpg)

In order to test the effect of higher B2O3 levels, I doubled the amount of Boron in the initial biaxial from 0.18 to 0.36 while maintaining the same R2O:RO ratio.  I also made the boundaries of the tests a little higher (see map comparison).  I was surprised to see that the only clear glazes in the 0.36 Boron test appear much farther down (lower in Si & Al) in the chart.  But the "clear" region is still in the same Si:Al Stull region.

[Link to full size image here.](http://www.derekau.net/wp-content/uploads/2014/12/ALLmd.jpg)

![](./images/Stullx.png)

![](./images/ALLmd.jpg)

The best clear resulting from the B2O3 0.36 biaxial is here: [C6 R2O 0.2 B2O3 0.36 Best Clear](https://glazy.org/recipes/20843)

It is similar to [WCAC Celadon Clear](https://glazy.org/recipes/20547) in it's glossy, transparent quality.

![](./images/e3_IMG_1594.jpg)

![](./images/e4_IMG_1595.jpg)


### High-Boron Clears

After testing WCAC Celadon Clear and seeing the results of my B2O3 0.36 biaxial, it seems there is definitely a region of very glossy, very clear glazes at higher boron levels.

Coincidentally, I tested an old glaze recipe posted to the Clayart mailing list by Laura Speirs in 1996:  [https://glazy.org/recipes/21102](https://glazy.org/recipes/21102)  As with the WCAC Celadon Clear, the Speirs recipe is also very high in Boron (0.51), and it also fires very clear and glossy:

![](./images/leia_APC_0193.jpg)

![](./images/leia_APC_0194.jpg)


### VC Easy Glossy

One afternoon I began discussing the WCAC Celadon Clear with a WCAC member, Nancy Alt.  I was very surprised to discover the interesting history of this glaze.

In 2009 Nancy Alt had visited Val Cushing's home and purchased a vase with a lovely blue-green celadon glaze. Nancy asked Val if he could share the glaze recipe, and he not only shared it but converted it from cone 9 to cone 6 (the temperature Nancy was firing). Val's email is copied below. It shows the extremely generous nature of this amazing potter and teacher:

> From: Val Cushing
> 
> Subject: Re: celedon glaze
> 
> Date: May 12, 2009 at 12:46:57 PM EDT
hero: 
excerpt: 
> 
> To: Nancy Alt
> 
> Dear Nancy,
> 
> This glaze is one I made for C/9 oxidation electric firing, so that it would appear to be a blue green celadon. I have revised it for you to be the same color and texture only for C/6 ox. electric . I will give you two to try , first VC Pale Emerald, C/6 , glossy , blue/green , celadon looking. as follows.......... Kona F/4 feldspar 24, Ferro Frit 3134 24, Dolomite 4, whiting 14, barium carbonate 2, zinc oxide 2, flint 24, and EPK 6. ADD TO THAT , 1/2 % COPPER CARBONATE for blue green. VC/easy glossy, C/6 ox. , electric , celadon looking , green. Cornwall Stone 46, Gerstley Borate 20, Ferro Frit 3124 26, Ball Clay 8. --- add 2% copper carb. and 1/2 % red iron oxide for celadon looking green color. Test these two Nancy and if the color is not exactly what you expected let me know and we can make a revision. We may have different "tastes" about color , but we can get what you want...My pale emerald should be quite a bit like the glaze on the jar of mine you now have. and THANK YOU . Val

So it turns out that the glaze I liked so much, WCAC Celadon Clear, was actually a Val Cushing recipe called "Easy Glossy".  I checked Cushing's Handbook for the recipe and didn't find it.  Nor could I find similar recipes in the Glazy database.  So it's quite possible this is a newly discovered Val Cushing glaze recipe.

However, the WCAC Celadon Clear had been modified from the original "Easy Glossy", most notably subbing Gerstley Borate for Gillespie Borate.  I wanted to see not only the original recipe but also the color variations that Cushing was working with.  So I created a triaxial blend.

Below is the triaxial blend using Copper Carbonate and Red Iron Oxide.

[Click here for Val Cushing's "Easy Glossy" on Glazy.org](https://glazy.org/recipes/21133)

[Click here to download full size image.](http://www.derekau.net/wp-content/uploads/2014/12/VCEZ_lg.jpg)

![](./images/VCEZ_lg.jpg)

![](./images/a1APC_0158-1.jpg)

![](./images/e5APC_0189.jpg)

![](./images/e1APC_0181.jpg)

![](./images/e2APC_0182.jpg)


### Resources

[Matt Katz's Glaze Safety & Durable Glazes Presentation, NCECA 2016](https://www.youtube.com/watch?v=9OcZnGHKy_M&feature=youtu.be&t=49m19s)

[Matt Katz Understanding Glazes Online: Boron](https://www.ceramicmaterialsworkshop.com/about-glaze-calculation-online.html)

[Matt Katz Boron in Glazes](https://ceramicartsnetwork.org/wp-content/uploads/2008/10/TF_BoroninGlazes_0912.pdf)

![From Safety & Durable Glazes Presentation](./images/Screen-Shot-2018-07-20-at-09.41.34.png)

![From Boron in Glazes](./images/Screen-Shot-2018-07-20-at-09.44.13.png)
