Repository: derekphilipau/derekau-gatsby-novela

File: content/posts/2007-09-24-porcelain-paradise/index.md
---
title: Porcelain Paradise
author: Derek Au
date: 2007-09-24
hero: ./images/IMG_9656.jpg
excerpt: 
---

Porcelain jars in a typical Jingdezhen workshop.  The juxtaposition of centuries old porcelain-making techniques with modern China often has interesting results.

File: content/posts/2007-11-24-dragon-kiln/index.md
---
title: Dragon Kiln
author: Derek Au
date: 2007-11-24
hero: ./images/IMG_0821.jpg
excerpt: 
---

The Tian Bao dragon kiln in the countryside outside Jingdezhen.  During firing, wood is inserted into the side stoke ports.  The stoneware clay used at Tian Bao comes directly from the surrounding fields.

![](./images/IMG_9545.jpg)

File: content/posts/2007-11-24-on-glaze-enamels/index.md
---
title: On-glaze enamels
author: Derek Au
date: 2007-11-24
hero: ./images/IMG_0604.jpg
excerpt: 
---

Examples of some of the low-temperature on-glaze enamels available in Jingdezhen.  To generalize, each of the main types of on-glaze—gucai (or wucai, famille verte), fencai (famille rose), and xincai (“new” or “Western” colors)—are representative of different historical periods in Chinese ceramics (respectively: late Ming/transitional, Qing, and Republican).  And although each of these types might traditionally only use a limited color palette (for instance wucai means “five colors” but initially included only red, green and yellow enamels), there exist a tremendous amount of variation in color throughout history and in the shops of Jingdezhen.

File: content/posts/2007-12-13-here-even-dog-houses-are-porcelain/index.md
---
title: Here even dog houses are porcelain
author: Derek Au
date: 2007-12-13
hero: ./images/IMG_9996.jpg
excerpt: 
---

File: content/posts/2008-03-19-the-kiln-board/index.md
---
title: "The Kiln Board"
author: "Derek Au"
date: 2008-03-19
hero: ./images/IMG_1805.jpg
excerpt: 
---

The side of a public kiln in the Sculpture Factory.

For quick drying, unfired porcelain clay sculptures are placed on top of the kiln while plaster molds are placed on the bottom.

On the side of the kiln are written various people’s mobile numbers, many of which are advertisements for services.  For instance, a craftsperson named 占 can help you spray glaze (吹釉, literally meaning “blow glaze“).

File: content/posts/2009-04-08-ancient-kiln-site/index.md
---
title: "Ancient Kiln Site"
author: "Derek Au"
date: 2009-04-08
hero: ./images/IMG_3182.jpg
excerpt: 
---

![](./images/IMG_3183.jpg)

![](./images/IMG_3188.jpg)

File: content/posts/2010-03-10-kiln-loaded/index.md
---
title: Kiln loaded
author: Derek Au
date: 2010-03-10
hero: ./images/IMG_3181.jpg
excerpt: 
---

![](./images/IMG_3179.jpg)

File: content/posts/2010-12-03-cizhou-kiln/index.md
---
title: "Cizhou Kiln"
author: "Derek Au"
date: 2010-12-03
hero: ./images/IMG_0936.jpg
excerpt: 
---

![]()

![](./images/IMG_0897.jpg)

![](./images/IMG_0886.jpg)


Some of the old mantou kilns have been converted into shops

File: content/posts/2011-12-11-new-kiln/index.md
---
title: New kiln
author: Derek Au
date: 2011-12-11
hero: ./images/IMG_3599.jpg
excerpt: 
---

Steel-frame fiber propane gas kiln, six venturi burners, single shelf (64x64cm).

![Steel frame of gas kiln in progress](images/IMG_3587.jpg)

Steel frame of gas kiln in progress

![Steel frame of gas kiln](images/IMG_3593.jpg)

Steel frame of gas kiln

![Completed gas kiln with steel frame and stainless steel panels](images/IMG_3599.jpg)

Completed gas kiln with steel frame and stainless steel panels

![Inside of completed gas kiln](images/IMG_3603.jpg)

Inside of completed gas kiln

File: content/posts/2012-08-13-the-glaze-sprayer-maker/index.md
---
title: The Glaze Sprayer Maker
author: Derek Au
date: 2012-08-13
hero: ./images/IMG_4761-1.jpg
excerpt: 
---

![]()

Some of the tinsmith's tools

![](./images/IMG_4769.jpg)

![](./images/IMG_4804.jpg)

Templates for glaze canisters

![](./images/IMG_4822-2.jpg)

Each type of glaze canister has a specific application, from spraying large sculptures to detailed underglaze application.

File: content/posts/2013-06-20-planeware/index.md
---
title: "Planeware"
author: "Derek Au"
date: 2013-06-20
hero: ./images/Logo_Square-1.jpg
excerpt: 
---

![]()

Ceramics is not an independent craft, it has evolved in a complex environment of discourse with other craft traditions.  In Chinese ceramics this condition is reflected in the prevalence of skeuomorphisms, with ceramic vessels emulating the forms and manufacturing artifacts of more “valuable” metalworking traditions including bronze, silver and gold.

![](./images/sothebys2.jpg)

Sotheby's

![](./images/sothebys3.jpg)

Sotheby's


![](./images/sothebys1.jpg)

From Sotheby's 2008 Auction Masterpieces of Chinese Precious Metalwork, Early Gold and Silver; Early Chinese White, Green and Black Wares

The_ Planeware_ series is an exploration of the relationship between metalworking and ceramics.  Unlike traditional ceramics that emulate the _appearance_ of metalwork, _Planeware_ adopts the techniques and tools of metalsmithing to construct vessels with slabs of porcelain clay that have similar working characteristics to sheet metal.  Rather than “borrowing value” from precious metals crafts, _Planeware_ is instead influenced by the humble trade of the tinsmith.

![](./images/IMG_2444.jpg)

Tinsmith's workshop. Jingdezhen, 2008.

![](./images/IMG_2498.jpg)

Tinsmith's workshop. Jingdezhen, 2008.

![](./images/IMG_2457.jpg)

![](./images/IMG_2462.jpg)

![](./images/IMG_2480.jpg)

![](./images/IMG_2469.jpg)


![](./images/IMG_3502.jpg)

![](./images/IMG_2883_edit.jpg)

![](./images/IMG_3541.jpg)


![](./images/Planeware-2513.jpg)

![](./images/Planeware-2518.jpg)


![](./images/Planeware-2525.jpg)

![](./images/Planeware-2526.jpg)

![](./images/Planeware-2527.jpg)


![](./images/Planeware-2534.jpg)

![](./images/Planeware-2532.jpg)

![](./images/Planeware-2528.jpg)


![](./images/IMG_1614-1.jpg)

![](./images/Planeware2-06274.jpg)

![](./images/DSC_0011.jpg)


![](./images/IMG_1215.jpg)

![](./images/IMG_1539.jpg)

![](./images/IMG_1430.jpg)


![](./images/IMG_1501.jpg)

![](./images/square_templates.png)

![](./images/Planeware-2.jpg)

![](./images/IMG_3771.jpg)

![](./images/IMG_4697.jpg)

![](./images/IMG_4743.jpg)

![](./images/IMG_4721.jpg)

![](./images/IMG_4661.jpg)

File: content/posts/2015-01-10-tianbai-sweet-white-glaze/index.md
---
title: Tianbai (Sweet White) Glaze
author: Derek Au
date: 2015-01-10
hero: 
excerpt: 
---

\[spb\_image image="1250" image\_size="large" frame="noframe" intro\_animation="none" animation\_delay="200" fullwidth="no" lightbox="yes" link\_target="\_self" caption\_pos="hover" width="1/1" el\_position="first last"\] \[spb\_image image="1251" image\_size="large" frame="noframe" intro\_animation="none" animation\_delay="200" fullwidth="no" lightbox="yes" link\_target="\_self" caption\_pos="hover" width="1/1" el\_position="first last"\] \[spb\_text\_block animation="none" animation\_delay="0" padding\_vertical="0" padding\_horizontal="0" width="1/1" el\_position="first last"\]

Three tests emulating Tianbai chemical composition using Youguo.  All three exhibit crazing, but the first test is a very nice result.

 

1\.  Youguo 74.24

Potash Feldspar 18.66

Soda Feldspar 3.09

Bone Ash 0.19

Wollastonite 0.53

Silica 1.67

2\.  Youguo 54.33

Kaolin 4.37

Potash 21.44

Soda Feldspar 7.8

Talc 1.14

Bone Ash 0.19

Wollastonite 1.01

Silica 8.95

3\.  Youguo 35.22

Kaolin 11.2

Potash 18.67

Soda Feldspar 12.91

Talc 1.15

Bone Ash 0.12

Wollastonite 1.49

Silica 18.68

 

\[/spb\_text\_block\] \[spb\_image image="1247" image\_size="large" frame="noframe" intro\_animation="none" animation\_delay="200" fullwidth="no" lightbox="yes" link\_target="\_self" caption\_pos="hover" width="1/1" el\_position="first last"\] \[spb\_text\_block animation="none" animation\_delay="0" padding\_vertical="0" padding\_horizontal="0" width="1/1" el\_position="first last"\]

Common ingredients:  Custer Feldspar 60, Dolomite 3, Bone Ash .5

Wollastonite/Silica/Kaolin Triaxial Blend:

Top Row: 1:  10/15/11.5, 2:  10/10/16.5

Second Row: 3:  8/15/13.5, 4:  8/10/18.5

Third Row: 5:  6/18/12.5, 6:  6/15/15.5, 7:  6/10/20.5

Fourth Row: 8:  5/18/13.5, 9:  5/15/16.5, 10:  5/10/21.5

Of these, the tests with Silica > 10 all exhibit crazing.  Of the tests with Silica <= 10, number 7 (6/10/20.5) seems the closest to what I want.

 

\[/spb\_text\_block\]

File: content/posts/2015-01-10-tianmu-temmoku-glazes/index.md
---
title: "Tianmu (Temmoku) Glazes"
author: "Derek Au"
date: 2015-01-10
hero: ./images/IMG_9757-TM-Hamada-Porcelain-1310-Red.jpg
excerpt: 
---

Here are a few Tenmoku glazes, mostly from John Britt’s book High Fire Glazes.  You can find these recipes and more on my glaze website Glazy: [https://glazy.org/search?base\_type=460&type=540&cone=high](https://glazy.org/search?base_type=460&type=540&cone=high)

### Hamada Temmoku

Custer Feldspar 50, Silica 30, Whiting 20, Red Iron Oxide 9

![](./images/IMG_9757-TM-Hamada-Porcelain-1310-Red.jpg)

![](./images/IMG_9755-TM-Hamada-Stoneware-1280-Ox.jpg)

![](./images/IMG_9756-TM-Hamada-Porcelain-1280-Ox.jpg)


### Leach Temmoku

Custer Feldspar 40, Silica 30, Whiting 20, Kaolin 10, Red Iron Oxide 9

![](./images/IMG_9763-TM-Leach-Porcelain-1310-Red.jpg)

![](./images/IMG_9762-TM-Leach-Porcelain-1280-Ox.jpg)


### Rust Black

Custer Feldspar 46.2, Silica 23.2, Whiting 17.4, Kaolin 10.9, Zinc Oxide 2.3, Yellow Iron Oxide 11.2

![](./images/IMG_9739-Rust-Black-Porcelain-1310-Red.jpg)

![](./images/IMG_9738-Rust-Black-Porcelain-1310-Red.jpg)

![](./images/IMG_9740-Rust-Black-Dark-Stoneware-Red-1310.jpg)

![](./images/IMG_9741-Rust-Black-Stoneware-Oxidation.jpg)


### Jeff's Temmoku

Custer Feldspar 53.8, Silica 22.4, Whiting 12.9, Kaolin 6, Barium Carbonate 2.5, Zinc Oxide 2.5, Red Iron Oxide 8.9

![](./images/IMG_9742-TM-Jeffs-Porcelain-1310-Red.jpg)

![](./images/IMG_9747-TM-Jeffs-Stoneware-1280-Ox.jpg)

![](./images/IMG_9745-TM-Jeffs-Porcelain-1280-Ox.jpg)

![](./images/IMG_9746-TM-Jeffs-Stoneware-1280-Ox.jpg)


### Secrest Temmoku

Custer Feldspar 53, Silica 24, Whiting 12, Kaolin 6, Barium Carbonate 2.5, Zinc Oxide 2.5, Red Iron Oxide 10

![](./images/IMG_9749-TM-Secrest-Porcelain-1310-Red.jpg)

![](./images/IMG_9750-TM-Secrest-Stoneware-1280-Ox.jpg)

![](./images/IMG_9751-TM-Secrest-Porcelain-1280-Ox.jpg)


### Mark's Temmoku

Custer Feldspar 45, Silica 27, Whiting 17, Kaolin 11, Red Iron Oxide 10

![](./images/IMG_9752-TM-Marks-Porcelain-1310-Red.jpg)

![](./images/IMG_9753-TM-Marks-Stoneware-1280-Ox.jpg)

![](./images/IMG_9754-TM-Marks-Porcelain-1280-Ox.jpg)


### Johnston Temmoku

Custer Feldspar 59.1, Silica 23.4, Whiting 12.7, Kaolin 4.9, Red Iron Oxide 7.7

![](./images/IMG_9758-TM-Johnston-Porcelain-1310-Red.jpg)

![](./images/IMG_9760-TM-Johnston-Porcelain-1280-Red.jpg)

![](./images/IMG_9761-TM-Johnston-Stoneware-1280-Ox.jpg)


### Roy Temmoku

Custer Feldspar 58.7, Silica 21.7, Whiting 12.4, Bell Dark Ball Clay (sub regular Ball Clay) 7.2, Red Iron Oxide 7.7

![](./images/IMG_9764-TM-Roy-Porcelain-1310-Red.jpg)

![](./images/IMG_9765-TM-Roy-Stoneware-1280-Ox.jpg)

![](./images/IMG_9766-TM-Roy-Porcelain-1280-Ox.jpg)

File: content/posts/2015-01-10-youguo-glaze/index.md
---
title: Youguo Glaze
author: Derek Au
date: 2015-01-10
hero: 
excerpt: 
---

\[spb\_text\_block animation="none" animation\_delay="0" padding\_vertical="0" padding\_horizontal="0" width="1/1" el\_position="first last"\]

Nigel Wood's excellent book Chinese Glazes talks about the evolving use of porcelain stone in traditional Jingdezhen glazes. In particular, Yuan Dynasty Shufu glaze and Ming Dynasty Tianbai glazes seem to be primarily porcelain stone based with the addition of small amounts of glaze ash.

In modern Jingdezhen porcelain stone is still being mined. One type of porcelain stone, Youguo, is specifically used for making glazes.

This triaxial blend is a simple test of combining two melters, Dolomite and Wollastonite, with Youguo. It is a limited test- Youguo range is 94-86% in 2% intervals, with Dolomite and Wollastonite ranges from 6-14%.

The tests were fired together in a test kiln to about 1310 celsius. Note that some of the test tiles seem to have glaze crawling, however this is just because the glaze was poorly applied with a thick brush.

Top Row:

1. Youguo 94, Dolomite 6, Wollastonite 0
2. Youguo 94, Dolomite 0, Wollastonite 6

Second Row:

1. Youguo 94, Dolomite 8, Wollastonite 0
2. Youguo 94, Dolomite 4, Wollastonite 4
3. Youguo 94, Dolomite 0, Wollastonite 8

Third Row:

1. Youguo 90, Dolomite 10, Wollastonite 0
2. Youguo 90, Dolomite 7, Wollastonite 3
3. Youguo 90, Dolomite 3, Wollastonite 7
4. Youguo 90, Dolomite 0, Wollastonite 10

Fourth Row:

1. Youguo 88, Dolomite 12, Wollastonite 0
2. Youguo 88, Dolomite 9, Wollastonite 3
3. Youguo 88, Dolomite 6, Wollastonite 6
4. Youguo 88, Dolomite 3, Wollastonite 9
5. Youguo 88, Dolomite 0, Wollastonite 12

Fifth Row:

1. Youguo 86, Dolomite 14, Wollastonite 0
2. Youguo 86, Dolomite 10, Wollastonite 4
3. Youguo 86, Dolomite 8, Wollastonite 6
4. Youguo 86, Dolomite 6, Wollastonite 8
5. Youguo 86, Dolomite 4, Wollastonite 10
6. Youguo 86, Dolomite 0, Wollastonite 14

\[/spb\_text\_block\] \[spb\_image image="1272" image\_size="large" frame="noframe" intro\_animation="none" animation\_delay="200" fullwidth="no" lightbox="yes" link\_target="\_self" caption\_pos="hover" width="1/1" el\_position="first last"\] \[spb\_text\_block animation="none" animation\_delay="0" padding\_vertical="0" padding\_horizontal="0" width="1/1" el\_position="first last"\]

It's a little difficult to see in the photographs, but as melters are added the glaze begins to resemble a waxy celadon.

\[/spb\_text\_block\] \[spb\_image image="1274" image\_size="large" frame="noframe" intro\_animation="none" animation\_delay="200" fullwidth="no" lightbox="yes" link\_target="\_self" caption\_pos="hover" width="1/1" el\_position="first last"\] \[spb\_text\_block animation="none" animation\_delay="0" padding\_vertical="0" padding\_horizontal="0" width="1/1" el\_position="first last"\]

For this test, the glaze I am looking for is semi-matte and waxy. Youguo 88/Dolomite 12 is already very close to the type of glaze I would like. Next step is to create a new triaxial test, zooming in on the correct amount of Dolomite for my preferred firing temperature.

\[/spb\_text\_block\] \[spb\_image image="1275" image\_size="large" frame="noframe" intro\_animation="none" animation\_delay="200" fullwidth="no" lightbox="yes" link\_target="\_self" caption\_pos="hover" width="1/1" el\_position="first last"\] \[spb\_text\_block animation="none" animation\_delay="0" padding\_vertical="0" padding\_horizontal="0" width="1/1" el\_position="first last"\]

Now zero-in on the ratio.  88/12 is good, what about 89/11 and 87/13?

From left to right:  YGDO 89/11, 88/12, 87.5/12.5, 87/13.

88/12 still wins out, melts perfectly.

\[/spb\_text\_block\] \[spb\_image image="1261" image\_size="large" frame="noframe" intro\_animation="none" animation\_delay="200" fullwidth="no" lightbox="yes" link\_target="\_self" caption\_pos="hover" width="1/1" el\_position="first last"\] \[spb\_text\_block animation="none" animation\_delay="0" padding\_vertical="0" padding\_horizontal="0" width="1/1" el\_position="first last"\]

My target glaze seems to be in the 88 Youguo/12 Dolomite to 87.5 Youguo/12.5 Dolomite range.  Try adding some bone ash and Barium carbonate to the 12.5 Dolomite glaze to see effect:

From left to right:  YGDO 87.5/12.5 + 1 Bone Ash.  YGDO 87.5/12.5 + .5 Bone Ash.  YGDO 87.5/12.5 + 2 BaCO3.

Bone ash doesn't noticeably improve glaze.  BaCO3 brings slight color shift.

\[/spb\_text\_block\] \[spb\_image image="1263" image\_size="large" frame="noframe" intro\_animation="none" animation\_delay="200" fullwidth="no" lightbox="yes" link\_target="\_self" caption\_pos="hover" width="1/1" el\_position="first last"\] \[spb\_text\_block animation="none" animation\_delay="0" padding\_vertical="0" padding\_horizontal="0" width="1/1" el\_position="first last"\]

Partial triaxial test of adding New Zealand Kaolin to the mix.  Nicest result seems to be the 86/12/2.  Again, Dolomite at 12% wins.

Top Row:

1. Youguo 86, Dolomite 12, Kaolin 2

Second Row:

1. Youguo 84, Dolomite 16, Kaolin 0
2. Youguo 84, Dolomite 14, Kaolin 2
3. Youguo 84, Dolomite 12, Kaolin 4

Third Row:

1. Youguo 82, Dolomite 18, Kaolin 0
2. Youguo 82, Dolomite 16, Kaolin 2
3. Youguo 82, Dolomite 14, Kaolin 4
4. Youguo 82, Dolomite 12, Kaolin 6

Of these, #1 is an excellent somewhat hard and satin celadon.  #7 is also quite nice.  #5 is already becoming a bubbly celadon.

\[/spb\_text\_block\] \[spb\_image image="1254" image\_size="large" frame="noframe" intro\_animation="none" animation\_delay="200" fullwidth="no" lightbox="yes" link\_target="\_self" caption\_pos="hover" width="1/1" el\_position="first last"\]

File: content/posts/2015-01-11-kaki-persimmon-tomato-glaze/index.md
---
title: Kaki (Persimmon, Tomato) Glaze
author: Derek Au
date: 2015-01-11
hero: ./images/IMG_9777-Kaki-Coleman-Stoneware-1280-Ox.jpg
excerpt: 
---

Here are a few Kaki glazes, mostly from John Britt’s book High Fire Glazes.  You can find these recipes (with updated cone 9 & 10 photos)  and more on my glaze website Glazy: [https://glazy.org/search?base\_type=460&type=570&cone=high](https://glazy.org/search?base_type=460&type=570&cone=high)

### Coleman Kaki

Custer Feldspar 48, Silica 16, Whiting 9, Kaolin 7, Talc 9, Bone Ash 11, Red Iron Oxide 11.5

![](./images/IMG_9777-Kaki-Coleman-Stoneware-1280-Ox.jpg)
    
![](./images/IMG_9779-Kaki-Coleman-Porcelain-1280-Ox.jpg)
    
![](./images/IMG_9780-Kaki-Coleman-Porcelain-1310-Red.jpg)
    
![](./images/IMG_9781-Kaki-Coleman-Porcelain-1310-Red.jpg)
    
![](./images/IMG_9810-Kaki-Coleman-Porcelain-1300-Red-Thin.jpg)
    
    Coleman Kaki 1300 Reduction Slower Cool
    
![](./images/IMG_9811-Kaki-Coleman-Porcelain-1300-Red-Thick.jpg)
    
    Coleman Kaki 1300 Reduction Slower Cool
    
![](./images/IMG_9813-Kaki-Coleman-Porcelain-1300-Red.jpg)
    
    Coleman Kaki 1300 Reduction Slower Cool
    

### KC Red Kaki

Custer Feldspar 45.7, Silica 24.5, Whiting 6.4, Kaolin 6.4, Magnesium Carbonate 6.4, Bone Ash 10.6, Red Iron Oxide 6.4

![](./images/IMG_9782-Kaki-KC-Red-Porcelain-1310-Red.jpg)
    
    KC Red Kaki 1310 Reduction
    
![](./images/IMG_9783-Kaki-KC-Red-Porcelain-1310-Red.jpg)
    
    KC Red Kaki 1310 Reduction
    
![](./images/IMG_9784-Kaki-KC-Red-Porcelain-1280-Ox.jpg)
    
    KC Red Kaki 1280 Oxidation
    
![](./images/IMG_9785-Kaki-KC-Red-Stoneware-1280-Ox.jpg)
    
    KC Red Kaki 1280 Oxidation
    

### Anderson Ranch Kaki

Custer Feldspar 45, Silica 20, Whiting 7, Kaolin 8, Talc 8, Bone Ash 12, Red Iron Oxide 13.5

![](./images/IMG_9786-Kaki-Ranch-Porcelain-1310-Red.jpg)
    
    Anderson Ranch Kaki 1310 Reduction
    
![](./images/IMG_9787-Kaki-Ranch-Porcelain-1310-Red.jpg)
    
    Anderson Ranch Kaki 1310 Reduction
    
![](./images/IMG_9788-Kaki-Ranch-Porcelain-1280-Ox.jpg)
    
    Anderson Ranch Kaki 1280 Oxidation
    
![](./images/IMG_9789-Kaki-Ranch-Stoneware-1280-Ox.jpg)
    
    Anderson Ranch Kaki 1280 Oxidation
    
![](./images/IMG_9808-Kaki-Anderson-Porcelain-1300-Red-Thick.jpg)
    
    Anderson Ranch Kaki 1300 Reduction Slower Cool
    
![](./images/IMG_9809-Kaki-Anderson-Porcelain-1300-Red-Thin.jpg)
    
    Anderson Ranch Kaki 1300 Reduction Slower Cool
    
![](./images/IMG_9812-Kaki-Anderson-Porcelain-1300-Red.jpg)
    
    Anderson Ranch Kaki 1300 Reduction Slower Cool
    

### Staley's Kaki

Custer Feldspar 48, Silica 26, Kaolin 7, Magnesium Carbonate 7, Bone Ash 12, Red Iron Oxide 8

![](./images/IMG_9790-Kaki-Staleys-Porcelain-1310-Red.jpg)
    
    Staley's Kaki 1310 Reduction
    
![](./images/IMG_9791-Kaki-Staleys-Porcelain-1310-Red.jpg)
    
    Staley's Kaki 1310 Reduction
    
![](./images/IMG_9792-Kaki-Staleys-Stoneware-1280-Ox.jpg)
    
    Staley's Kaki 1280 Oxidation
    
![](./images/IMG_9793-Kaki-Staleys-Porcelain-1280-Ox.jpg)
    
    Staley's Kaki 1280 Oxidation
    

### Kaki

Custer Feldspar 30, Silica 20, Kaolin 20, Dolomite 15, Bone Ash 15, Red Iron Oxide 10

![](./images/IMG_9795-Kaki-Kaki-Porcelain-1310-Red.jpg)
    
    Kaki Kaki 1310 Reduction
    
![](./images/IMG_9796-Kaki-Kaki-Porcelain-1280-Ox.jpg)
    
    Kaki Kaki 1280 Oxidation
    
![](./images/IMG_9797-Kaki-Kaki-Stoneware-1280-Ox.jpg)
    
    Kaki Kaki 1280 Oxidation
    

### Val's Tomato Red

F-4 Feldspar 45, Silica 24, Whiting 7, Kaolin 7, Magnesium Carbonate 6, Bone Ash 11, Red Iron Oxide 8

![](./images/IMG_9798-Kaki-Val-Porcelain-1310-Red.jpg)
    
    Val's Tomato Red 1310 Reduction
    
![](./images/IMG_9799-Kaki-Val-Porcelain-1310-Red.jpg)
    
    Val's Tomato Red 1310 Reduction
    
![](./images/IMG_9800-Kaki-Val-Stoneware-1280-Ox.jpg)
    
    Val's Tomato Red 1280 Oxidation
    
![](./images/IMG_9801-Kaki-Val-Porcelain-1280-Ox.jpg)
    
    Val's Tomato Red 1280 Oxidation
    

### Chinese Glazes Russet Ding

Left:  Potash Feldspar 26, Silica 25.5, Kaolin 34.5, Dolomite 10, Titanium Dioxide 1, Red Iron Oxide 10

Right:  Potash Feldspar 30.5, Silica 30, Kaolin 28.5, Dolomite 7, Titanium Dioxide 1, Red Iron Oxide 5.5

![](./images/IMG_9802-Kaki-CG-Russet-1-Porcelain-1310-Red.jpg)
    
    Chinese Glazes Russet Ding 1 1310 Reduction
    
![](./images/IMG_9803-Kaki-CG-Russet-2-Porcelain-1310-Red.jpg)
    
    Chinese Glazes Russet Ding 2 1310 Reduction

File: content/posts/2015-01-12-porcelain-stone-glaze/index.md
---
title: Porcelain Stone Glazes
author: Derek Au
date: 2015-01-12
hero: ./images/IMG_0023-CS-2011.jpg
excerpt: 
---

### Jingdezhen Porcelain Stone

There are a number of types of porcelain stone mined throughout Jingdezhen and the surrounding countryside.  Some are more suitable for making porcelain clay, while others are traditionally used for glazes.  It is difficult to know how similar modern-day porcelain stone is to traditional materials.  During the few years I have lived in Jingdezhen, some mines have been closed off to private mining, while others have simply run out of material.  Those still operating often mix poor-quality material with good material in order to increase production.  And plaster is added in ever increasing amounts in order to make the porcelain stone bricks less likely to break in transit.

Below are three types of porcelain stone fired to 1310 Celsius in a reduction atmosphere.  From left to right:  San Bao porcelain stone, Yaoli glaze stone #1, Yaoli glaze stone #2. 

![](./images/IMG_0023-CS-2011.jpg)
    
    San Bao Porcelain Stone
    
![](./images/IMG_0022-YG-2012.jpg)
    
    Yaoli Glaze Stone #1
    
![](./images/IMG_0021-YG-2011.jpg)
    
    Yaoli Glaze Stone #2
    

Most porcelain stone is made from a combination of rocks.  The stones below are used to make Yaoli glaze stone.  On the left is the more common, dirtier stone, in the middle is the higher quality stone, while the right is the mixed, washed and purified stone before adding plaster.  All examples were fired to 1310 Celsius in reduction atmosphere.

![](./images/IMG_0024-YG-Poor-Stone.jpg)
    
![](./images/IMG_0025-YG-Good-stone.jpg)
    
![](./images/IMG_0026-YG-cleaned.jpg)
    

### San Bao Porcelain Stone (三宝瓷石)

Below are some simple tests of porcelain stone from San Bao Village (三宝瓷石).  This stone is often used for making traditional porcelain clay, but it can also be used for glazes.  (However, usually “glaze stone”, or 釉果， is used for glazes.)

The only chemical analysis I have found for San Bao Porcelain Stone comes from 陶瓷艺术釉工艺学 published by 江西高校出版社:

SiO2: 7.013, Al2O3: 17.64, Fe2O3: 0.69, CaO: 0.54, MgO: 0.09, K20: 4.02, Na2O: 4.68.  LOI 2.01

(The SiO2 amount is most likely a typo, they probably intended to write 70.13.)

However, this analysis can only be used as a basic guideline.  There are noticeable differences between the porcelain stone produced by various families in San Bao, and quality seems to change every year.

Traditional glaze recipes usually call for whiting, but unless fired very carefully, porcelain stone has a tendency to carbon-trap when whiting is the flux.  Replacing whiting with wollastonite eliminates this problem.

![](./images/IMG_0005-CS-90-WH-10.jpg)
    
    90% Porcelain Stone, 10% Whiting
    
![](./images/IMG_0004-CS-80-WH-20.jpg)
    
    80% Porcelain Stone, 20% Whiting
    
![](./images/IMG_0006-CS-75-WO-25.jpg)
    
    75% Porcelain Stone, 25% Wollastonite
    

Below are a few glazes containing San Bao porcelain stone, silica, wollastonite and kaolin.  It is quite easy to make a very nice celadon with porcelain stone.

![](./images/IMG_9982-CS-30-10-10.jpg)
    
    60% Porcelain Stone, 20% Silica, 20% Wollastonite
    
![](./images/IMG_9991-CS-35-7.5-7.5.jpg)
    
    70% Porcelain Stone, 15% Silica, 15% Wollastonite
    
![](./images/IMG_9997-CS-35-2.5-7.5-5.jpg)
    
    70% Porcelain Stone, 5% Silica, 15% Wollastonite, 10% Kaolin
    
![](./images/IMG_9998-CS-35-5-7.5-2.5.jpg)
    
    70% Porcelain Stone, 10% Silica, 15% Wollastonite, 5% Kaolin
    
![](./images/IMG_0014-CS-25-7.5-10-7.5.jpg)
    
    50% Porcelain Stone, 15% Silica, 20% Wollastonite, 15% Kaolin
    
![](./images/IMG_0013-CS-25-10-10-5.jpg)
    
    50% Porcelain Stone, 20% Silica, 20% Wollastonite, 10% Kaolin
    

### Yaoli Glaze Stone (瑶里釉果)

Yaoli Glaze Stone (瑶里釉果) is traditionally used for creating glazes.  As with San Bao porcelain stone, there are a number of families mining, cleaning, and creating the glaze stone bricks sold in Jingdezhen.

陶瓷艺术釉工艺学 has the following analysis:

SiO2: 73.99, Al2O3: 15.55, Fe2O3: 0.37, CaO: 1.76, MgO: 0.33, K20: 2.88, Na2O: 2.63.  LOI 2.88

But again, the material varies from seller to seller and from year to year.

At the left is a simple melt test of 75% glaze stone with 25% Wollastonite and 80% glaze stone with 20% Wollastonite.  The 20% Wollastonite version is already a perfectly useable celadon.

Below are a few simple celadons made with glaze stone, silica, wollastonite, and kaolin.

![](./images/IMG_0012-YG75-Wo25.jpg)
    
    75% Glaze Stone, 25% Wollastonite
    
![](./images/IMG_0053-YG80-Wo20.jpg)
    
    80% Glaze Stone, 20% Wollastonite
    
![](./images/IMG_0008-YG70-S10-Wo20.jpg)
    
    70% Glaze Stone, 10% Silica, 20% Wollastonite
    
![](./images/IMG_0009-YG60-S10-Wo25-K5.jpg)
    
    60% Glaze Stone, 10% Silica, 25% Wollastonite, 5% Kaolin
    
![](./images/IMG_0010-YG60-S10-Wo20-K10.jpg)
    
    60% Glaze Stone, 10% Silica, 20% Wollastonite, 10% Kaolin
    

### Porcelain Bodies

![](./images/IMG_0100-YG8020K.jpg)

80% Porcelain Stone, 20% Kaolin

A test of 80% porcelain stone and 20% kaolin (New Zealand halloysite).  This porcelain is particularly white and fairly translucent.  It is quite nice to throw but fragile when bone dry.  Mixtures of various types of porcelain stone with between 10-40% kaolin produce porcelain bodies suitable for a range of temperatures.

File: content/posts/2015-01-17-glaze-ash/index.md
---
title: Glaze Ash
author: Derek Au
date: 2015-01-17
hero: ./images/IMG_0047.jpg
excerpt: 
---

![]()

![](./images/IMG_0055.jpg)

File: content/posts/2015-01-17-porcelain-stone/index.md
---
title: Porcelain Stone
author: Derek Au
date: 2015-01-17
hero: ./images/IMG_0163_edit.jpg
excerpt: 
---

![]()

![](./images/IMG_0170_edit.jpg)

Tests of local porcelain stone, glaze stone and glaze ash at a local materials shop in Jingdezhen.

File: content/posts/2015-01-18-blue-glazes/index.md
---
title: "Blue Glazes"
author: "Derek Au"
date: 2015-01-18
hero: ./images/IMG_0381_HFGMarketBlue_C10_WEB1800.jpg
excerpt: 
---

All of the following Blue glaze recipes and more can now be found on my new open-source ceramics recipes website, Glazy: [https://glazy.org/search?base\_type=460&type=750&cone=high](https://glazy.org/search?base_type=460&type=750&cone=high)

The following tests were fired in two Jingdezhen public kilns at approximately cone 12 and in my own kiln at cone 10.  I just wanted to get a general idea of the blue glazes listed in High Fire Glazes.  

### Market Blue

Custer Feldspar 50, Whiting 4, Kaolin 24, Dolomite 22, Cobalt Carbonate 0.5

![](./images/IMG_0381_HFGMarketBlue_C10_WEB1800.jpg)

Market Blue, Cone 10 Reduction on Porcelain

![](./images/IMG_0399_HFGMarketBlue_C10_WEB1800.jpg)

Market Blue, Cone 10 Reduction on Stoneware

![](./images/IMG_9952-Market-Blue.jpg)

Market Blue, Cone 12 Reduction on Porcelain


### Royal Blue

Custer Feldspar 27.3, Whiting 23.3, Silica 27.3, Kaolin 19.2, Zinc Oxide 3, Cobalt Carbonate 5

![](./images/IMG_0385_HFGRoyalBlue_C10_WEB1800.jpg)

Royal Blue, Cone 10 on Porcelain

![](./images/IMG_0396_HFGRoyalBlue_C10_WEB1800.jpg)

Royal Blue, Cone 10 on Stoneware

![](./images/IMG_9950-Royal-Blue.jpg)

Royal Blue, Cone 12 on Porcelain

![](./images/IMG_9951-Royal-Blue.jpg)

Royal Blue, Cone 12 on Porcelain


### Satin Sky

![](./images/IMG_0379_HFGSatinSky_C10_WEB1800.jpg)

Satin Sky, Reduction cone 10 on Porcelain

![](./images/IMG_0392_HFGSatinSky_C10_WEB1800.jpg)

Satin Sky, Reduction cone 10 on Stoneware

![](./images/IMG_9953-Satin-Sky.jpg)

Satin Sky, Reduction cone 12 on Porcelain

![](./images/IMG_9954-Satin-Sky.jpg)

Satin Sky, Reduction cone 12 on Porcelain


### Winn Blue

![](./images/IMG_0375_HFGWInnBlue_C10_WEB1800.jpg)

Winn Blue, Reduction cone 10 on Porcelain

![](./images/IMG_0376_HFGWInnBlue_C10_WEB1800.jpg)

Winn Blue, Reduction cone 10 on Stoneware

![](./images/IMG_9955-Winn-Blue.jpg)

Winn Blue, Reduction cone 12 on Porcelain

![](./images/IMG_9956-Winn-Blue.jpg)

Winn Blue, Reduction cone 12 on Porcelain


### Blue 1

![](./images/IMG_0369_HFGBlue1_C10_WEB1800.jpg)

Blue 1, Reduction cone 10 on Porcelain

![](./images/IMG_0370_HFGBlue1_C10_WEB1800.jpg)

Blue 1, Reduction cone 10 on Stoneware

![](./images/IMG_9958-Blue-1.jpg)

Blue 1, Reduction cone 12 on Porcelain

![](./images/IMG_9957-Blue-1.jpg)

Blue 1, Reduction cone 12 on Porcelain


### Dark Water Blue

This recipe calls for 2% additional Iron Chromate, which I don’t have.  I tried this glaze without the Iron Chromate, as well as substituting Iron Chromate for a combination of Red Iron Oxide and Chrome Oxide.  I don’t know what this glaze is supposed to look like..

![](./images/IMG_0383_HFGDarkWater_C10_WEB1800.jpg)

Dark Water Blue, Reduction cone 10 on Porcelain. Sub 2 Iron Chromate for 1 Red Iron Oxide, 1 Chrome Oxide

![](./images/IMG_0395_HFGDarkWater_C10_WEB1800.jpg)

Dark Water Blue, Reduction cone 10 on Stoneware. Sub 2 Iron Chromate for 1 Red Iron Oxide, 1 Chrome Oxide

![](./images/IMG_9959-Dark-Water-Blue.jpg)

Dark Water Blue, Reduction cone 12 on Porcelain. No Iron Chromate

![](./images/IMG_9960-Dark-Water-Blue.jpg)

Dark Water Blue, Reduction cone 12 on Porcelain. No Iron Chromate


### Blue 4

This recipe calls for 13% additional Ultrox, which I don’t have.  I tried substituting with Zircopax, the result is kind of strange.

![](./images/IMG_0365_HFGBlue4Zirconium_C10_WEB1800.jpg)

Blue 4, Reduction cone 10 on Porcelain. Sub Ultrox for Zircopax

![](./images/IMG_0363_HFGBlue4Zirconium_C10_WEB1800.jpg)

Blue 4, Reduction cone 10 on Stoneware. Sub Ultrox for Zircopax

File: content/posts/2015-01-19-blue-celadon-glazes/index.md
---
title: Blue Celadon Glazes
author: Derek Au
date: 2015-01-19
hero: ./images/IMG_9965-Blue-Celadon-Martell-2.jpg
excerpt: 
---

All of the following Blue Celadon recipes and more can now be found on my new open-source ceramics recipes website, Glazy: [https://glazy.org/search?base\_type=460&type=510&cone=high](https://glazy.org/search?base_type=460&type=510&cone=high)

### Complete Guide to High-Fire Glazes

These are tests of some of the Blue Celadon Recipes found in High Fire Glazes.  Tests fired in multiple kilns in temperatures ranging from 1300-1310 Celsius reduction.

### Craig Martell Blue Celadon

Custer Feldspar:  61.7, Silica: 21.2, Barium Carbonate: 4.5, Wollastonite: 12.7, Black Iron Oxide: 1

![](./images/IMG_9965-Blue-Celadon-Martell-2.jpg)
    
    Craig Martell Blue Celadon
    
![](./images/IMG_9966-Blue-Celadon-Martell.jpg)
    
    Craig Martell Blue Celadon
    

### Pete Pinnell Blue Celadon

Custer Feldspar:  24.5, Silica: 34.3, Whiting: 19.6, Kaolin (Grolleg): 19.6, Barium Carbonate: 1.9, Tin Oxide: 1, Yellow Iron Oxide: 0.5

![](./images/IMG_9968-Blue-Celadon-Pinnell-.3YIO.jpg)
    
    Pete Pinnell Blue Celadon
    
![](./images/IMG_9967-Blue-Celadon-Pinnell-.3YIO.jpg)
    
    Pete Pinnell Blue Celadon
    

### Sam's Satin

Custer Feldspar:  40, Silica: 34.5, Whiting: 15.5, Barium Carbonate: 4, Dolomite: 6, Yellow Iron Oxide: 0.5

![](./images/IMG_9970-Blue-Celadon-Sams-Satin.jpg)
    
    Sams Satin
    
![](./images/IMG_9969-Blue-Celadon-Sams-Satin.jpg)
    
    Sams Satin
    

### Cliff Lee Blue Celadon

Custer Feldspar:  50.5, Silica: 24.9, Whiting: 17.2, Kaolin (Grolleg): 3.7, Dolomite: 2.6, Zinc Oxide: 1.1, Red Iron Oxide: 0.75

![](./images/IMG_9972-Blue-Celadon-Cliff-Lee.jpg)
    
    Cliff Lee Blue Celadon
    
![](./images/IMG_9971-Blue-Celadon-Cliff-Lee.jpg)
    
    Cliff Lee Blue Celadon
    

### Choy Blue

Custer Feldspar:  50, Silica: 28, Whiting: 6, Kaolin (Grolleg): 4, Barium Carbonate: 12, Red Iron Oxide: 2

![](./images/IMG_9973-Blue-Celadon-Choy-Blue.jpg)
    

### Ishii Blue Celadon

Custer Feldspar: 49, Silica: 31, Whiting: 20, Black Iron Oxide: 1

![](./images/IMG_9974-Blue-Celadon-Ishii.jpg)
    

### Celadon Blues

Robert Tichane’s _[Celadon Blues](http://books.google.com/books/about/Celadon_Blues.html?id=PNJkSQAACAAJ)_ focuses primarily on _Chun_ (Jun) glaze, but also covers _Qingbai_, _Longquan_, and other ancient Chinese glazes.  While perhaps not as informed as Nigel Wood’s _Chinese Glazes_, Tichane approaches the subject from the perspective of a glaze chemist and gains valuable insight into the nature of blue celadons.  Through testing, Tichane arrives at two formulas.  The “532.1” formula contains 50 parts feldspar, 30 parts silica, 20 parts limestone, and 1 part iron oxide.  The “5321.1” formula is the same but adds 10 parts kaolin.  The type of kaolin added greatly affects the color of the glaze, for blue celadons a kaolin very low in titania such as Grolleg or New Zealand Halloysite is required.

Below on the left is Tichane’s 532.1 formula with 1% yellow iron oxide (YIO).  On the right is the same formula but with Wollastonite instead of Whiting (of course this adds some silica to the mix).  These tests were fired in a public kiln, temperature is uncertain but at least Orton cone 12, I believe Tichane’s tests were fired to cone 10.

![](./images/IMG_9393_Tichane-532.1-YIO-Whiting.jpg)
    
    Tichane 532.1 YIO Whiting
    
![](./images/IMG_9444_Tichane-532.1-Wollastonite.jpg)
    
    Tichane 532.1 Wollastonite
    

It is quite simple to create a blue celadon suited to your particular firing style using Tichane’s methods and triaxial blends.  From a triaxial blend of potash feldspar, silica, and whiting I arrived at a recipe suitable for Orton cone 11-12 reduction firings:  56 feldspar, 30 silica, 14 whiting plus .6-.8 yellow iron oxide.  Some variants of this glaze are shown below.  All tests fired to approximately Orton cone 12 in heavy reduction.

![](./images/IMG_0072_Tichane-56f-30s-14wh-.6yio.jpg)
    
    .6 YIO
    
![](./images/IMG_0073_Tichane-56f-30s-14wh-.6yio-2ba.jpg)
    
    .6 YIO +2 BaCO3
    
![](./images/IMG_9330_Tichane-56f-30s-14wh-.6yio-2ba-1tin.jpg)
    
    .6 YIO +2 BaCO3 +1 SnO2
    

![](./images/IMG_9331_Tichane-56f-30s-14wh-.8yio-2ba-1tin.jpg)
    
    .8 YIO +2 BaCO3 +1 SnO2
    
![](./images/IMG_9329_Tichane-56f-30s-14wh-.8yio-2ba-1tin-2.5Do.jpg)
    
    .8 YIO +2 BaCO3 +1 SnO2 +2.5 Dolomite
    

### Formulating Your Own Celadon

Personally, I really like the Pinnell Blue Celadon recipe in John Britt’s book.  It’s a very beautiful, smooth and “natural-looking” blue celadon.  However, I’ve found that the glaze is difficult to apply given the large amount of Kaolin in the recipe.  A few months ago I fired about 20 pieces with Pinnell celadon with beautiful results except that the glaze crawled on every single pot.  I still haven’t determined if the problem was due to a) glaze application (sprayed inside, dried, then sprayed outside), b) ball milling the glaze for too long (3 1/2 hours), or c) too much shrinkage of the glaze due to the kaolin (using New Zealand Halloysite).

And although no-kaolin recipes like Tichane’s 532.1 and Craig Martell’s blue celadon almost always fire a nice blue, they seem a little artificial to my tastes, perhaps a little _too_ colorful.  It’s also because this type of Wollastonite-based celadon is covering a lot of Jingdezhen ware these days, and I’m tired of seeing it.  Finally, these glazes tend to sink to the bottom of glaze buckets and solidify there due to lack of clay.

So I decided to do a simple triaxial, based in part on Tichane’s 5321.1 recipe.  I still want kaolin in the recipe, but not as much as in Pinnell blue celadon, so I picked an amount halfway in-between the two, 10%.  (Again, I’m using New Zealand Halloysite.  Grolleg is also suitable.)  I also decided to add 3% dolomite- based on Nigel Wood’s Chinese Glazes and past experience I know that a little magnesium combined with the calcium can give the surface a slightly waxy feel.  With 13% of the recipe taken up by kaolin and dolomite, I have to adjust 87% Potash Feldspar, Silica, and Wollastonite.  (You could use Whiting of course, although it out-gasses more than Wollastonite.)  Finally, I’m _not_ adding any Barium Carbonate.  (If you want a rich blue celadon you can try adding 2-4% Barium Carbonate.)

All these tests are the same porcelain body fired together in a heavy reduction atmosphere to Orton cone 10 1/2.

![](./images/ALL_Text.jpg)

I realize it’s really difficult to see the differences between glazes in such a small photo.  Furthermore, some tests look richer, but it’s partly due to small changes in camera exposure and glaze thickness rather than glaze composition.  I prefer the diagonal lines going down with Wollastonite at 20-22 percent.  I should have added another couple rows to the bottom of the triaxial, because I prefer the glazes more as the silica increases.  (I thought there was already too much silica in the glaze, including silica contributed by the wollastonite, so I stopped early.)

Below is a bigger photo of one of the tiles.  It’s almost like some Longquan glazes I have seen.  I think this particular glaze would look great over carving or molded/sculpted work, and it might really look good on stoneware or dirty porcelain.  I’ll post pictures once I try it out.

I’ve posted the recipe on Glazy:  [http://glazy.org/recipes/3189](http://glazy.org/recipes/3189)

![](./images/DSCF6371_PF41S22Wo24NZK10Do3YIO.65.jpg)

### Adjusting Pete Pinnell's Blue Celadon

Years ago I tested [Pete Pinnell’s Blue Celadon recipe](http://glazy.org/recipes/2894) and loved it, so much so that I didn’t even think of bothering to adjust the original recipe to suit my materials.  But this last kiln I wanted to try swapping out Whiting for Wollastonite, and I thought I might as well adjust for New Zealand Halloysite instead of Grolleg.

Below is a small triaxial of Pinnell’s Blue Celadon adjusted for New Zealand Halloysite.  The top of the triaxial is the closest verison to the original.

Using Halloysite instead of Grolleg wasn’t a huge change, and I couldn’t see much of a difference from the original recipe.  The bottom of the triaxial is somewhat interesting- color improves as silica replaces halloysite.  This is a similar finding as with Tichane.

![](./images/PinnNZK_Wh.jpg)

### Replacing Whiting with Wollastonite

Next is Pinnell’s Blue Celadon with New Zealand Halloysite instead of Grolleg, and Wollastonite instead of Whiting.

The recipe at the top of the triaxial most closely matches the original recipe.  As with the previous triaxial, color is better on the right side where silica is greatest.

As with many wollastonite-based celadon glazes, this glaze has a very fine network of bubbles that are smaller and more evenly sized than those in the whiting recipe.

It is difficult to see in the photograph, but the color is also better in the wollastonite version.  I believe this is due in part to the fact that much of the silica is introduced with the wollastonite.

![](./images/PinnNZK_Wo.jpg)

![](./images/PinnNZKmicro.jpg)

My favorite glaze is the Halloysite/Wollastonite recipe at the top of this triaxial (which is closest to the original recipe).  You can find it on Glazy: [http://glazy.org/recipes/4571](http://glazy.org/recipes/4571)

However, I also like the glaze on the right of the second row.  I wish I’d done a test to the right of the top glaze, in other words Potash 30.5, NZ Kaolin 18.5, Silica 24.

![](./images/PinnWoNZK_Wo25-_Bar2_Tin1_YIO.5_PF30.5_K20.5_S22-_IMG_1063.jpg)

Pinnell's Blue Celadon with Halloysite and Wollastonite.
