Repository: derekphilipau/derekau-gatsby-novela

File: content/posts/2015-03-19-ash-glazes/index.md
---
title: "Ash Glazes"
author: "Derek Au"
date: 2015-03-19
hero: ./images/IMG_9421-TBF40WA60.jpg
excerpt: 
---

All of the following ash glaze recipes and more can now be found on my new open-source ceramics recipes website, Glazy: [https://glazy.org/search?base\_type=460&type=1060](https://glazy.org/search?base_type=460&type=1060)

_I’m not particularly an ash glaze aficionado, and I’m far from an expert.  But it’s surprisingly easy to make an interesting ash glaze, and it’s nice to have some “natural” glazes which give interesting surfaces on functional ware._

**_The digitalfire website has [safety tips for mixing and using ash glazes](http://digitalfire.com/4sight/hazards/ceramic_hazard_plant_ash_toxicity_238.html)._**

_At the bottom of this article is a list of resources for learning more._

### Wood stove ash with local stoneware

A great way to make an ash glaze is to mix any type of ash with your stoneware body.  A line blend of ash from 40-60% is a good place to start.

Below are tests of a local Jiangxi stoneware body, Tianbao, mixed with unwashed ash from my wood stove.  Glazes dipped onto bisqued porcelain and dark stoneware tiles, then fired in reduction to Orton Cone 10.

![](./images/IMG_9421-TBF40WA60.jpg)

Stoneware 40% Wood Ash 60%. Orton Cone 10 Reduction.

![](./images/IMG_9422-TBF40WA60.jpg)

Stoneware 40% Wood Ash 60%. Orton Cone 10 Reduction.

![](./images/IMG_9419-TBF50WA501.jpg)

Stoneware 50% Wood Ash 50%. Orton Cone 10 Reduction.

![](./images/IMG_9420-TBF50WA50.jpg)

Stoneware 50% Wood Ash 50%. Orton Cone 10 Reduction.


### Rice Straw Ash with Local Stoneware

Below are tests of a local Jiangxi stoneware body, Tianbao, with Rice Straw Ash.

![](./images/IMG_9940-TBF6DCH4.jpg)

Clay 60% Straw Ash 40%. Orton Cone 10 Reduction.

![](./images/IMG_9939-TBF5DCH5.jpg)

Clay 50% Straw Ash 50%. Orton Cone 10 Reduction.

![](./images/IMG_9937-TBF4DCH6.jpg)

Clay 40% Straw Ash 60%. Orton Cone 10 Reduction.


### Glaze Ash with Local Stoneware

![](./images/IMG_0047.jpg)

Jingdezhen glaze ash before sieving

Below are tests of a local Jiangxi stoneware body, Tianbao, with a traditional Jingdezhen glaze ash called _Er Hui_.

![](./images/IMG_9616-1.jpg)

20% Glaze Ash

![](./images/IMG_9617-1.jpg)

30% Glaze Ash

![](./images/IMG_9618-1.jpg)

40% Glaze Ash

![](./images/IMG_9619-1.jpg)

50% Glaze Ash


### High Fire Glazes Ash Recipes

Some ash glazes from [The Complete Guide to High Fire Glazes](https://books.google.com/books?id=5klq2XOXYaUC)  All tests fired to Orton Cone 10 in reduction.

### Basic Ash

![](./images/IMG_9431-Basic-Ash.jpg)

Basic Ash on porcelain, 60 mesh wood ash

![](./images/IMG_9430-Basic-Ash.jpg)

Basic Ash on stoneware, 60 mesh wood ash


### Titus-Zella Wood Ash

This recipe, listed in _High-Fire Glazes_, is simply 50% wood ash and 50% custer feldspar.

![](./images/IMG_9424-Titus-Zella-Wood-Ash.jpg)

![](./images/IMG_9423-Titus-Zella-Wood-Ash.jpg)


### Basic Aerni Ash

![](./images/IMG_9425-Basic-Aerni-Ash.jpg)

### Zellar Ash

![](./images/IMG_9428-Zellar-Ash.jpg)

### Other Ash Glaze Recipes

### Leach Ash

As posted by Tom Turner (link below).  He says: _“I do not wash ash as I believe much of the character is in what is washed away. Dry sieve through a 30 mesh sieve.”_  I used a 60 mesh sieve.

Leach’s Basic Ash Glaze  
Wood Ash 40  
Feldspar 40  
Ball Clay 20

![](./images/IMG_9426-Leach-Ash.jpg)

![](./images/IMG_9427-Leach-Ash.jpg)


### Libby Pickard Ash Glaze

From Phil Rogers Ash Glazes, p. 85:  
[https://books.google.com/books?id=th3JZzIFFYQC](https://books.google.com/books?id=th3JZzIFFYQC)

Also listed on Glazy:  [http://glazy.org/recipes/4407](http://glazy.org/recipes/4407)

![](./images/IMG_0704-1.jpg)

Ash glaze tile. Natural light, 18MP EOS Rebel T2i photo

### Tenmoku with Rice Straw Ash

This glaze is from a University of Texas online glaze database (approx 2004) at: [http://general.utpb.edu/fac/stanley\_c/](http://general.utpb.edu/fac/stanley_c/)  
[http://general.utpb.edu/fac/stanley\_c/formulae/glaze/tenmokus.htm](http://general.utpb.edu/fac/stanley_c/formulae/glaze/tenmokus.htm)

More information on Glazy:  [http://glazy.org/recipes/3500](http://glazy.org/recipes/3500)

![](./images/l_3500.5646b27779064.jpg)

### Synthetic (Fake) Ash

You must burn a lot of wood or plant matter to make a small amount of useable ash.  The sieved, unwashed ash collected after a Winter burning my small wood furnace only gives me enough material to make a couple buckets of 50% clay 50% ash glaze.  Furthermore, I burn whatever type of wood happens my way, and it often contains impurities like dirt and nails.  So besides the limited quantity I have available, there is also a question of consistency.

Substituting part or all of real ash with synthetic ash in a glaze recipe is one method to address the problems of impurities, variability, and supply.

_For most of these tests I just made a simple 50/50 mix of the synthetic ash recipe with a local stoneware body in order to compare to my previous real wood ash glazes.  The following tests were all fired to Orton Cone 11 in reduction._

### Robert Tichane's Recipe

Robert Tichane’s excellent book [Ash Glazes](http://books.google.com/books/about/Ash_Glazes.html?id=oPLh75SOqI0C) has a chapter devoted to synthetic ash glazes.  Based on Dr. Emil Wolff’s analysis of Beech wood ash, Tichane creates the following synthetic ash:

- Limestone: 75 g (43.2%)
- Dolomite: 50 g (30.8%)
- Potassium Carbonate: 25 g (15.4%)
- Bone Ash: 6 g (3.7%)
- Sodium Carbonate: 5 g (3.1%)
- Calcium Sulfate: 3 g (1.9%)
- Silica: 2 g (1.2%)
- Sodium Chloride: 0.2 g (0.1%)
- Ferric Oxide: 1 g (0.6%)

### Robert Tichane's Synthetic Ash 100%

_As you can see in the third picture, the soluble salts tend to permeate bisque ware, possibly decreasing body melting temperature and increasing warping.  (It would be interesting to compare the effects of solubles on a raw-glazed tile.)  Solubles are troublesome for other reasons, of course.  Water should not be removed from an already mixed glaze batch, and safety is a concern._

![](./images/DSCF2054_SWA-Tichane-100.jpg)

Tichane Synthetic Ash 100%. Porcelain, Orton Cone 11 Reduction.

![](./images/DSCF2057_SWA-Tichane-100.jpg)

Tichane Synthetic Ash 100%. Stoneware, Orton Cone 11 Reduction.

![](./images/DSCF2058_SWA-Tichane-100.jpg)

Tichane Synthetic Ash 100%. Porcelain, Orton Cone 11 Reduction.


### Robert Tichane's Synthetic Ash 50%, Stoneware 50%

_Tichane’s recipe is interesting because of the soluble components that emulate unwashed wood ash.  And of all the synthetic ash recipes I tested, Tichane’s comes closest to the feel of real unwashed wood ash glazes._

![](./images/DSCF2055_SWA-Tichane-50-TBF-50.jpg)

Porcelain, Orton Cone 11 Reduction.

![](./images/DSCF2056_SWA-Tichane-50-TBF-501.jpg)

Stoneware, Orton Cone 11 Reduction.


### Maritaro Onishi's Recipe

[Ash Glazes](http://books.google.com/books/about/Ash_Glazes.html?id=oPLh75SOqI0C) also contains a recipe for synthetic ash by Maritaro Onishi:

- Limestone: 62%
- Feldspar: 12%
- Bone Ash: 7%
- Magnesite _(Magnesium Carbonate)_: 5%
- Kaolin: 10%
- Silica: 3%

### Maritaro Onishi's Synthetic Ash 50%, Stoneware 50%

_Tichane notes that impurities in the feldspar and kaolin may add iron and manganese.  However, in my test I added an additional 2% red iron oxide and 1.2% manganese dioxide._

![](./images/DSCF2061_SWA-Oshini-2RIO-1.2MnO-50-TBF-50.jpg)

Porcelain, Orton Cone 11 Reduction

![](./images/DSCF2062_SWA-Oshini-2RIO-1.2MnO-50-TBF-501.jpg)

Stoneware, Orton Cone 11 Reduction


### Etsuzo Katou's Recipe

John Neely on the Clayart mailing list mentions Etsuzo Katou who published another synthetic ash recipe, _Ueda synthetic ash #3_:

- Whiting: 59%
- Potash Feldspar: 22%
- Magnesium Carbonate: 11%
- Bone Ash: 5%
- Red Iron Oxide: 2%
- Manganese Dioxide: 1%

### Etsuzo Katou's Synthetic Ash 50%, Stoneware 50%

_I accidentally used 2% Manganese in my test glaze._

![](./images/DSCF2059_SWA-Katou-2MnO-50-TBF-50.jpg)

Porcelain, Orton Cone 11 Reduction

![](./images/DSCF2060_SWA-Katou-2MnO-50-TBF-50.jpg)

Stoneware, Orton Cone 11 Reduction


### Joseph Grebanier's Recipe

In chapter 13 of _[Chinese Stoneware Glazes](https://books.google.com/books?id=k1BQAAAAMAAJ&q=chinese+ceramic+glazes+grebanier&dq=chinese+ceramic+glazes+grebanier&hl=en&sa=X&ei=MDM-VdHJIpD-yQSj44AQ&ved=0CDwQ6AEwAg)_, Synthetic Wood Ash, Joseph Grebanier compares various wood ash analyses and questions the accuracy of Onishi’s synthetic ash formula.  Using Herbert Sanders’ ash analyses in _[The World of Japanese Ceramics](http://books.google.com.hk/books/about/The_world_of_Japanese_ceramics.html?id=DmJQAAAAMAAJ)_,  Grebanier creates the following recipes:

_Grebanier’s Batch Recipe for Synthetic “Common Ash”:_

- Whiting: 35.73%
- Buckingham Feldspar: 24.35%
- Kaolin: 10.39%
- Flint: 10.11%
- Magnesium Carbonate: 6.86%
- Bone Ash: 4.09%
- Soda Ash: 3.90%
- Red Iron Oxide: 3%
- Manganese Dioxide: 1.32%

Grebanier’s “Common Ash” recipe was later simplified by Phil Rogers in _Ash Glazes_:

- Whiting: 36%
- Buckingham Feldspar: 25%
- Kaolin: 10%
- Flint: 10%
- Magnesium Carbonate: 7%
- Bone Ash: 5%
- Soda Ash: 4%
- Red Iron Oxide: 3%
- Manganese Dioxide: 1%

_Grebanier’s Batch Recipe for Synthetic Pine Ash:_

- Whiting: 44.37%
- Orthoclase: 36.17%
- Magnesium Carbonate: 6.36%
- Soda Ash: 4.38%
- Bone Ash: 4.1%
- Red Iron Oxide: 2.31%
- Manganese Dioxide: 2.28%

Grebanier’s Pine Ash recipe was later simplified by Robert Tichane in his _Ash Glazes_:

- Whiting: 44.4%
- Feldspar: 36.2%
- Magnesium Carbonate: 6.4%
- Soda Ash: 4.4%
- Bone Ash: 4.1%
- Red Iron Oxide: 2.3%
- Manganese Dioxide: 2.3%

### Grebanier's Synthetic Common Ash Recipe (simplified)

_In the following tests I substituted Buckingham Feldspar for my local Potash Feldspar._

![](./images/DSCF2063_SWA-Grebanier-1MnO-50-TBF-50.jpg)

50% Stoneware, %50 Synthetic Ash. Porcelain, Orton Cone 11 Reduction

![](./images/DSCF2064_SWA-Grebanier-1MnO-50-TBF-50.jpg)

50% Stoneware, %50 Synthetic Ash. Stoneware, Orton Cone 11 Reduction

![](./images/DSCF2658_TBF40GrebMWA60_WEB1800.jpg)

40% Stoneware, %60 Synthetic Ash. Porcelain, Orton Cone 12 Reduction

![](./images/DSCF2659_TBF40GrebMWA60_WEB1800.jpg)

40% Stoneware, %60 Synthetic Ash. Stoneware, Orton Cone 12 Reduction

![](./images/DSCF2673_LeachAsh_GrebMWA_WEB1800.jpg)

Leach’s Basic Ash Glaze. Wood Ash (sub Synthetic Ash) 40, Feldspar 40, Ball Clay 20. Porcelain, Orton Cone 12 Reduction

![](./images/DSCF2674_LeachAsh_GrebMWA_WEB1800.jpg)

Leach’s Basic Ash Glaze. Wood Ash (sub Synthetic Ash) 40, Feldspar 40, Ball Clay 20. Stoneware, Orton Cone 12 Reduction


### Grebanier's Synthetic Pine Ash Recipe (simplified)

![](./images/DSCF2660_TBF50GrebPine50_WEB1800.jpg)

Stoneware Body 50%, Synthetic Pine Ash 50%. Porcelain, Orton Cone 12 Reduction

![](./images/DSCF2661_TBF50GrebPine50_WEB1800.jpg)

Stoneware Body 50%, Synthetic Pine Ash 50%. Stoneware, Orton Cone 12 Reduction


### Synthetic Ashes in Low-iron Glazes

Many white, clear, and celadon glazes in antiquity were at least in part comprised of plant or tree ash.  By varying the amount of synthetic ash and coloring oxides (mostly iron and manganese) you can quite easily produce some nice glazes.

One of the most important lessons to learn from using synthetic ash is not necessarily to reproduce the look/effect of natural ashes, but rather to understand the result of introducing a wider variety of oxides into the glaze mix.  For instance, take a common celadon recipe, Hamada 5-3-2 (50% custer feldspar, 30% silica, 20% whiting) which is primarily fluxed with lime.  What happens when we introduce extra sodium, potassium, magnesium, phosphorus, iron and manganese to the mix?

### Grebanier Synthetic Common Ash and Porcelain Body

One of my favorite ways of making new glazes is to simply mix a flux or ash with a clay body.  This method is usually used with iron-rich stonewares but works just as well for cleaner stoneware and porcelain bodies.

![](./images/DSCF3308_DSGB60JGMWA40.jpg)

Porcleain Body 60%, Synthetic Wood Ash 40%. Orton Cone 12 Reduction

![](./images/DSCF3309_DSGB50JGMWA50.jpg)

Porcleain Body 50%, Synthetic Wood Ash 50%. Orton Cone 12 Reduction

![](./images/DSCF3310_DSGB40JGMWA60.jpg)

Porcleain Body 40%, Synthetic Wood Ash 60%. Orton Cone 12 Reduction


### Grebanier Synthetic Common Ash, reduced Iron and Manganese

For the following three tests, the amount of Iron and Manganese in the synthetic ash was reduced to 1/3 of the original amount.

The first test results in a lovely semi-matte glaze, while the last two tests are passable celadons.

![](./images/DSCF3300_609-60-JGMWA-40-RIOMN33percent.jpg)

Porcleain Body 60%, Synthetic Wood Ash 40%. Orton Cone 12 Reduction

![](./images/DSCF3301_609-50-JGMWA-50-RIOMN33percent.jpg)

Porcleain Body 50%, Synthetic Wood Ash 50%. Orton Cone 12 Reduction

![](./images/DSCF3302_609-40-JGMWA-60-RIOMN33percent.jpg)

Porcleain Body 40%, Synthetic Wood Ash 60%. Orton Cone 12 Reduction


### Grebanier Synthetic Common Ash and Feldspar

_This is basically the Titus-Zella Wood Ash above._

![](./images/DSCF3312_PF60JGMWA40.jpg)

Potash 60%, Synthetic Wood Ash 40%. Orton Cone 12 Reduction

![](./images/DSCF3311_PF50JGMWA50.jpg)

Potash 50%, Synthetic Wood Ash 50%. Orton Cone 12 Reduction


### Adjusting the Feldspar/Synthetic Wood Ash glazes

For the potash feldspar/synthetic wood ash mixes above, I reduced the amount of iron and manganese (1/3 of original recipe) as well as added silica to reduce crazing.  With 10% Silica we’ve eliminated the crazing.

![](./images/DSCF3305_PF55S5JGMWA40RIOMN.33Percent.jpg)

Potash 55%, Silica 5%, Synthetic Wood Ash 40%. Orton Cone 12 Reduction

![](./images/DSCF3304_PF50S10JGMWA40RIOMN.33Percent.jpg)

Potash 50%, Silica 10%, Synthetic Wood Ash 40%. Orton Cone 12 Reduction


### Making Your Own Synthetic Ash

Chemical analyses of ash vary widely, even analyses by different people of the same type of ash.  But chemical analyses are a good starting point for experimentation.  Synthetic ash recipes can be calculated by hand (see Chapter 13 of Nigel Wood’s _Chinese Glazes_) or by using glaze software.

I was interested in Issu wood ash, commonly used in Japan for making celadon glazes.  The chemical analyses for Issu wood  (see list by Linda Arbuckle below) are:

SiO2

Al2O3

TiO2

Fe2O3

CaO

MgO

K2O

Na2O

MnO

P2O5

Herbert Sanders, _The World of Japanese Ceramics_

34.6

4.38

0.49

47.71

5.99

2.51

0.06

0.33

3.93

Cardew

16.19

4.16

0.92

36.68

6.6

1

0.2

0.48

0.92

J.B.E. Patterson (via Leach, _A Potter’s Book_)

71.96

0.63

0.28

15.95

1.57

0.84

0.42

As you can see, there’s a huge difference between these three analyses, it’s difficult to know if any of them are to be trusted.  So I checked Grebanier’s _Chinese Stoneware Glazes_ and was surprised to find that he had come across the exact same problem (Chapter 13, _Synthetic Wood Ash_).  Grebanier seems to have abandoned hope of finding an Issu ash substitute, but I went ahead with Sanders’ analysis as it seemed more trustworthy.

(Actually, perhaps it’s not that Sanders’ analysis is more trustworthy as much as the fact that it’s more _interesting_ to me.)

I calculated two recipes, one using only Whiting and one minimizing the amount of Whiting by using Wollastonite (without adding too much Silica) and replacing Magnesium Carbonate with Dolomite (in order to provide MgO as well as CaO).

**Recipe 1 (Whiting):**

- Whiting 53.36
- Custer Feldspar 13.97
- Silica 13.76
- Magnesium Carb 9.72
- Bone Ash 6.63
- New Zealand Kaolin 2.03
- Iron 0.31
- Manganese Dioxide 0.23
- **Total: 100.01**

**Recipe 2 (Minimize Whiting):**

- Whiting 21.35
- Wollastonite 29.86
- Dolomite 23.14
- Custer Feldspar 15.46
- Bone Ash 7.34
- New Zealand Kaolin 2.25
- Iron 0.35
- Manganese Dioxide 0.26
- **Total: 100.01**

### Ash Glazes Resources

_[Ash Glazes](http://books.google.com/books/about/Ash_Glazes.html?id=oPLh75SOqI0C)_ by Robert Tichane.

_[The Complete Guide to High Fire Glazes](https://books.google.com/books?id=5klq2XOXYaUC)_ by John Britt.  Besides being my favorite introduction book on glazes, there is a section on ash and synthetic ash glazes.

_[Chinese Stoneware Glazes](https://books.google.com/books?id=k1BQAAAAMAAJ&q=chinese+ceramic+glazes+grebanier&dq=chinese+ceramic+glazes+grebanier&hl=en&sa=X&ei=MDM-VdHJIpD-yQSj44AQ&ved=0CDwQ6AEwAg)_ by Joseph Grebanier.  Joseph uses ash in many of his glazes in order to re-create ancient Chinese glazes.

_[Ash Glazes](https://books.google.com/books?id=th3JZzIFFYQC)_ by Phil Rogers.  I have not yet read this book, but the reviews are good and the book preview on Google Books looks promising.

_[Ash Glaze](http://digitalfire.com/4sight/glossary/glossary_ash_glaze.html)_ on the Digitalfire.com website.  Also information on _[wood ash](http://digitalfire.com/4sight/material/wood_ash_2138.html)_, _[hardwood ash](http://digitalfire.com/4sight/material/hardwood_ash_837.html?logout=yes)_, _[softwood ash](http://digitalfire.com/4sight/material/soft_wood_ash_1277.html?logout=yes)_, _[rice straw ash](http://digitalfire.com/4sight/material/rice_straw_ash_1200.html)_,  and _[rice husk ash](http://digitalfire.com/4sight/material/rice_husk_ash_1198.html)_.

Nigel Wood’s _[Chinese Ceramics](https://books.google.com/books?id=NGw8DUuNywYC)_ and _[Science and Civilisation in China: Volume 5, Chemistry and Chemical Technology, Part 12, Ceramic Technology](https://books.google.com/books?id=mabcHwmAD5oC)_ both contain a wealth of information of the role of wood and plant ash in the development of Chinese glazes, including chemical analyses of ashes and comparisons with glaze compositions.

Some ash glaze recipes can be found on [Rick’s Bricks](http://www.ricks-bricks.com/GlazeRecipes.htm) and [Tom Turner’s website](http://www.tomturnerporcelain.com/page0073.htm).

### Chemical Analyses of Various Ashes

The following information is from a Linda Arbuckle handout, _[GlazeChem Materials](http://lindaarbuckle.com/handouts/materials.mat)_.

### Bamboo ash

% 4.8 K2O 0.3 CaO 86.4 SiO2 0.4 Fe2O3 8.1 LOI

Bamboo ash supplies several oxides, especially SiO2.

Analyses:

Cardew:

% 4.8 K2O 0.3 CaO 86.4 SiO2 0.4 Fe2O3 8.1 LOI

(‘Bamboo sugar’, Java) (Bourry, 1st English edition, 1901)

### Barley straw ash

% 5 Na2O 22 K2O 3 MgO 8 CaO 57 SiO2 5 P2O5

Barley straw ash supplies several oxides, especially SiO2 and K2O.

Analyses:

Hamer & Hamer:

% 5 Na2O 22 K2O 3 MgO 8 CaO 57 SiO2 5 P2O5

### Beech ash

% 8.34 Na2O 24.29 K2O 8.20 MgO 42.00 CaO 3.01 SiO2 6.2 P2O5 0.62 Fe2O3 4.52 MnO 2.10 SO3 0.72 Cl

Beech ash supplies several oxides, especially CaO and K2O.

Analyses:

Rogers:

% 8.34 Na2O 24.29 K2O 8.20 MgO 42.00 CaO 3.01 SiO2 6.2 P2O5 0.62 Fe2O3 4.52 MnO 2.10 SO3 0.72 Cl

Rogers (appendix):

% 4.0 Na2O 16.5 K2O 10.9 MgO 55.5 CaO 5.45 SiO2 5.45 P2O5 1.0 Fe2O3

### Birch ash

% 9 Na2O 22.6 K2O 14.3 MgO 29.6 CaO 11.5 SiO2 7.9 P2O5 1.3 Fe2O3 0.4 MnO 3.4 LOI

Birch ash supplies several oxides, especially CaO and K2O.

Analyses:

Conrad:

% 9 Na2O 22.6 K2O 14.3 MgO 29.6 CaO 11.5 SiO2 7.9 P2O5 1.3 Fe2O3 0.4 MnO

Rogers (appendix):

% 7.69 Na2O 12.53 K2O 7.69 MgO 57.5 CaO 3.84 SiO2 7.69 P2O5 1.0 Fe2O3

Hamer & Hamer:

% 9 Na2O 18 K2O 11 MgO 45 CaO 4 Al2O3 8 SiO2 4 P2O5 1 Fe2O3

### Cedar ash

% 3.7 Na2O 4.3 K2O 6 MgO 44.2 CaO 0.52 Al2O3 24.28 SiO2 10.6 P2O5 1.01 Fe2O3 0.3 MnO 5.09 LOI

Cedar ash supplies several oxides, especially CaO and SiO2.

Analyses:

Conrad:

% 3.7 Na2O 4.3 K2O 6 MgO 44.2 CaO 0.52 Al2O3 24.28 SiO2 10.6 P2O5 1.01 Fe2O3 0.3 MnO

### Common ash

% 2.33 Na2O 3.91 K2O 3.3 MgO 22.42 CaO 8.91 Al2O3 30.99 SiO2 1.91 P2O5 3.04 Fe2O3 1.26 MnO 21.44 LOI

Common ash supplies several oxides, especially SiO2 and CaO.

Analyses:

Sanders:

% 2.33 Na2O 3.91 K2O 3.3 MgO 22.42 CaO 8.91 Al2O3 30.99 SiO2 1.91 P2O5 3.04 Fe2O3 1.26 MnO 21.44 LOI

### Desert plant ash

% 28.0 Na2O 5.5 K2O 0.5 MgO 21.1 CaO 1.8 P2O5 34.0 CO2

Desert plant ash supplies several oxides, especially Na2O and CaO.

Analyses:

Tichane (TCB): (adds to 91%)

% 28.0 Na2O 5.5 K2O 0.5 MgO 21.1 CaO 1.8 P2O5 34.0 CO2

### Elder ash

% 2 Na2O 17 K2O 16 MgO 38 CaO 14 SiO2 13 P2O5

Elder ash supplies several oxides, especially CaO.

Analyses:

Hamer & Hamer:

% 2 Na2O 17 K2O 16 MgO 38 CaO 14 SiO2 13 P2O5

### Fern ash

% 0.56 Na2O 4.81 K2O 7.44 MgO 8.59 CaO 19.32 Al2O3 55.02 SiO2 0.3 TiO2 0.92 P2O5 1.67 Fe2O3 1.36 MnO

Fern ash supplies several oxides, especially SiO2 and Al2O3.

Analyses:

Rogers (appendix):

% 0.56 Na2O 4.81 K2O 7.44 MgO 8.59 CaO 19.32 Al2O3 55.02 SiO2 0.3 TiO2 0.92 P2O5 1.67 Fe2O3 1.36 MnO

Hamer & Hamer: (Bracken and fern)

% 3 Na2O 26 K2O 8 MgO 12 CaO 10 Al2O3 33 SiO2 6 P2O5 1 Fe2O3 1 MnO

### Grass ash

0.2 KNaO 0.3 MgO 0.5 CaO 0.2 Al2O3 2.0 SiO2

Grass ash supplies several oxides, especially SiO2 and CaO.

Generic grass ash.

Green: (weed and grass ash)

0.2 KNaO 0.3 MgO 0.5 CaO 0.2 Al2O3 2.0 SiO2

Green: (unwashed lawn clippings, from Leach “A Potter’s Book”)

0.41 KNaO 0.29 MgO 0.30 CaO 0.27 Al2O3 1.09 SiO2 0.12 P2O5 0.03 Fe2O3

Green: (washed lawn clippings, from Leach “A Potter’s Book”)

0.15 KNaO 0.32 MgO 0.53 CaO 0.38 Al2O3 1.52 SiO2 0.15 P2O5 0.05 Fe2O3

Rogers: (Lawn grass)

% 6.20 Na2O 6.19 K2O 5.65 MgO 12.88 CaO 16.60 Al2O3 39.64 SiO2 9.00 P2O5 3.44 Fe2O3

Hamer & Hamer: (Lawn grass)

% 3 Na2O 5 K2O 5 MgO 10 CaO 11 Al2O3 59 SiO2 5 P2O5 2 Fe2O3

### Mixed hardwood ash

% 9.12 Na2O 14 K2O 12 MgO 30 CaO 0.1 Al2O3 15.3 SiO2 13.1 P2O5 2.4 Fe2O3 0.1 MnO 3.88 LOI

### Hearth ash

% 0.55 Na2O 1.49 K2O 5.44 MgO 35.9 CaO 3.69 Al2O3 14.08 SiO2 2.14 P2O5 0.94 Fe2O3 34.32 h3O 0.14 MnO

Hearth ash supplies several oxides, especially CaO and SiO2.

Analyses:

Cardew:

% 0.55 Na2O 1.49 K2O 5.44 MgO 35.9 CaO 3.69 Al2O3 14.08 SiO2 2.14 P2O5 0.94 Fe2O3 34.32 h3O 0.14 MnO

(Hearth ash (‘Dobai’), Japan (E. Kato, Interceram, 2 (1962), 110).)

### Heather ash

% 9 Na2O 12 K2O 10 MgO 21 CaO 41 SiO2 5 P2O5 2 Fe2O3

Heather ash supplies several oxides, especially SiO2 and CaO.

Analyses:

Hamer & Hamer:

% 9 Na2O 12 K2O 10 MgO 21 CaO 41 SiO2 5 P2O5 2 Fe2O3

### Issu-wood ash

% 0.06 Na2O 2.51 K2O 5.99 MgO 47.71 CaO 4.38 Al2O3 34.6 SiO2 3.93 P2O5 0.49 Fe2O3 0.33 MnO

Isu-wood ash supplies several oxides, especially CaO and SiO2.  Issu (Distylium racemosum) is the source of a very popular wood ash in Japan. Note the incredible variations in the analyses.

Analyses:

Sanders:

% 0.06 Na2O 2.51 K2O 5.99 MgO 47.71 CaO 4.38 Al2O3 34.6 SiO2 3.93 P2O5 0.49 Fe2O3 0.33 MnO

Cardew:

% 0.2 Na2O 1 K2O 6.6 MgO 36.68 CaO 4.16 Al2O3 16.19 SiO2 3.67 P2O5 0.92 Fe2O3 30.08 h3O 0.8 SO3 0.48 MnO

(Isu Ash from Hagi, Japan (E. Kato, Interceram, 2 (1962), 110).)

Leach (“A Potter’s Book”):

% 0.84 K2O 1.57 MgO 15.95 CaO 0.63 Al2O3 71.96 SiO2 0.42 P2O5 0.28 Fe2O3 8.29 LOI

(from work done by J.B.E. Patterson)

### Ivy ash

% 20 Na2O 26 K2O 8 MgO 25 CaO 12 SiO2 6 P2O5 3 Fe2O3

Ivy ash supplies several oxides, especially CaO, K2O, and Na2O.

Analyses:

Hamer & Hamer:

% 20 Na2O 26 K2O 8 MgO 25 CaO 12 SiO2 6 P2O5 3 Fe2O3

### Larch wood ash

% 9 Na2O 21 K2O 8 MgO 27 CaO 1 Al2O3 11 SiO2 8 P2O5 4 Fe2O3 11 MnO

Larch wood ash supplies several oxides, especially CaO, K2O, SiO2, and MnO.

Analyses:

Hamer & Hamer:

% 9 Na2O 21 K2O 8 MgO 27 CaO 1 Al2O3 11 SiO2 8 P2O5 4 Fe2O3 11 MnO

### Mahogany ash

% 10.98 Na2O 9.49 K2O 4.39 MgO 9.49 CaO 3.81 Al2O3 51.51 SiO2 2.08 P2O5 4.53 Fe2O3 3.72 LOI

Mahogany ash supplies several oxides, especially SiO2.

Analyses:

Cardew:

% 10.98 Na2O 9.49 K2O 4.39 MgO 9.49 CaO 3.81 Al2O3 51.51 SiO2 2.08 P2O5 4.53 Fe2O3

(Australian white mahogany) (Forestry Commission of New South Wales, 1956)

### Maple ash

% 6.04 Na2O 6.2 K2O 12.05 MgO 27.5 CaO 0.9 Al2O3 13.8 SiO2 8.1 P2O5 2.5 Fe2O3 0.5 MnO 22.41 LOI

Maple ash supplies several oxides, especially CaO.

Analyses:

Conrad:

% 6.04 Na2O 6.2 K2O 12.05 MgO 27.5 CaO 0.9 Al2O3 13.8 SiO2 8.1 P2O5 2.5 Fe2O3 0.5 MnO

### Meadow hay ash

% 7.0 Na2O 25.67 K2O 5.0 MgO 11.56 CaO 29.57 SiO2 6.2 P2O5 1.0 Fe2O3

Meadow hay ash supplies several oxides, especially SiO2 and K2O.

Analyses:

Rogers (appendix):

% 7.0 Na2O 25.67 K2O 5.0 MgO 11.56 CaO 29.57 SiO2 6.2 P2O5 1.0 Fe2O3

Hamer & Hamer: (Meadow grass)

% 4 Na2O 15 K2O 5 MgO 10 CaO 3 Al2O3 58 SiO2 4 P2O5 1 Fe2O3

### Mixed wood ash

0.125 Na2O 0.266 K2O 0.187 MgO 0.422 CaO 0.016 Al2O3 0.375 SiO2 0.109 P2O5 0.062 Fe2O3

### Oak ash

% 9.12 Na2O 14 K2O 12 MgO 30 CaO 0.1 Al2O3 15.3 SiO2 13.1 P2O5 2.4 Fe2O3 0.1 MnO 3.88 LOI

Oak ash supplies several oxides, especially CaO.

Analyses:

Conrad:

% 9.12 Na2O 14 K2O 12 MgO 30 CaO 0.1 Al2O3 15.3 SiO2 13.1 P2O5 2.4 Fe2O3 0.1 MnO

Tichane (TCB):

% 3.9 Na2O 9.5 K2O 3.9 MgO 72.5 CaO 2.0 SiO2 5.8 P2O5

Rogers: (English oak)

% 9.12 Na2O 14.00 K2O 12.01 MgO 30.02 CaO 0.13 Al2O3 15.30 SiO2 13.8 P2O5 2.40 Fe2O3 0.10 MnO 0.05 CuO 2.61 SO3 1.18 Cl

Rogers (appendix): (China)

% 1.47 Na2O 5.77 K2O 4.09 MgO 23.54 CaO 15.11 Al2O3 39.81 SiO2 2.3 P2O5 3.58 Fe2O3 4.32 MnO

Rogers (appendix): (Japan)

% 1.52 Na2O 5.68 K2O 4.14 MgO 23.69 CaO 16.34 Al2O3 39.62 SiO2 2.62 P2O5 3.83 Fe2O3 1.01 MnO

Hamer & Hamer:

% 6 Na2O 11 K2O 9 MgO 51 CaO 1 Al2O3 10 SiO2 10 P2O5 1 Fe2O3 1 MnO

### Straw ash

0.4 KNaO 0.2 MgO 0.4 CaO 2.7 SiO2 0.1 P2O5

Straw ash supplies several oxides, especially SiO2.  Generic straw ash.

### Analyses:

Green: (straw ash from cereal crops)

0.4 KNaO 0.2 MgO 0.4 CaO 2.7 SiO2 0.1 P2O5

### Tallowwood ash

% 6.84 Na2O 2.41 K2O 25.58 MgO 52.15 CaO 1.09 Al2O3 8.96 SiO2 0.4 P2O5 1.93 SO3 0.38 Cl2 0.18 MnO

Tallowwood ash supplies several oxides, especially CaO and MgO.

Analyses:

Cardew:

% 6.84 Na2O 2.41 K2O 25.58 MgO 52.15 CaO 1.09 Al2O3 8.96 SiO2 0.4 P2O5 1.93 SO3 0.38 Cl2 0.18 MnO

(Eucalyptus microscorys III (Tallowwood) Forestry Commission of New South Wales, 1956)

### Thatching grass ash

% 0.22 Na2O 2.55 K2O 3.67 MgO 6.14 CaO 5.42 Al2O3 76.96 SiO2 1.58 P2O5 0.22 TiO2 1.06 Fe2O3 0.15 SO3 0.67 MnO 1.4 LOI

Thatching grass ash supplies several oxides, especially SiO2.

Analyses:

Cardew:

% 0.22 Na2O 2.55 K2O 3.67 MgO 6.14 CaO 5.42 Al2O3 76.96 SiO2 1.58 P2O5 0.22 TiO2 1.06 Fe2O3 0.15 SO3 0.67 MnO 1.4 LOI

(Abuja, Nigeria. Wahsed and calcined at 900C) (Overseas Geological Surveys, London, 1966)

### Turpentine ash

% 4.08 Na2O 1.2 K2O 1.03 MgO 1.88 CaO 1.26 Al2O3 89.74 SiO2 0.39 P2O5 0.42 LOI

Turpentine ash supplies several oxides, especially SiO2.

Analyses:

Cardew:

% 4.08 Na2O 1.2 K2O 1.03 MgO 1.88 CaO 1.26 Al2O3 89.74 SiO2 0.39 P2O5

(Australian turpentine) (Forestry Commission of New South Wales, 1956)

### Wheat straw ash

% 2.8 Na2O 11.5 K2O 2.5 MgO 6.1 CaO 66.2 SiO2 5.4 P2O5 2.8 SO3 3.8 S

Wheat straw ash supplies several oxides, especially SiO2 and K2O.

Analyses:

Cardew:

% 2.8 Na2O 11.5 K2O 2.5 MgO 6.1 CaO 66.2 SiO2 5.4 P2O5 2.8 SO3 3.8 S

(Air dried) (B.C.S., (1959), 59P)

Green:

0.67 K2O 0.14 MgO 0.19 CaO 0.71 Al2O3 4.95 SiO2 0.10 P2O5

Tichane (TCB):

% 2.8 Na2O 11.5 K2O 2.5 MgO 6.1 CaO 66.0 SiO2 5.4 P2O5 2.8 LOI

Rogers:

% 1.4 Na2O 13.6 K2O 2.5 MgO 5.8 CaO 67.5 SiO2 4.8 P2O5 0.6 Fe2O3

Hamer & Hamer:

% 2 Na2O 13 K2O 4 MgO 6 CaO 70 SiO2 5 P2O5

### Willow ash

% 2.50 Na2O 49.80 K2O 8.26 MgO 20.21 CaO 0.05 Al2O3 4.44 SiO2 10.00 P2O5 1.25 Fe2O3 0.18 MnO 1.22 SO3 0.08 Cl

Willow ash supplies several oxides, especially K2O, CaO, and P2O5.

Analyses:

Rogers:

% 2.50 Na2O 49.80 K2O 8.26 MgO 20.21 CaO 0.05 Al2O3 4.44 SiO2 10.00 P2O5 1.25 Fe2O3 0.18 MnO

1.22 SO3 0.08 Cl

Hamer & Hamer:

% 3 Na2O 51 K2O 9 MgO 21 CaO 5 SiO2 10 P2O5 1 Fe2O3

### Ash wood ash

0.125 Na2O 0.266 K2O 0.187 MgO 0.422 CaO 0.016 Al2O3 0.375 SiO2 0.109 P2O5 0.062 Fe2O3

Ash wood ash supplies several oxides, especially CaO and SiO2.

Analyses:

Hamer & Hamer:

% 8 Na2O 17 K2O 12 MgO 27 CaO 1 Al2O3 24 SiO2 7 P2O5 4 Fe2O3

File: content/posts/2015-03-23-sanbao-porcelain-stone-and-saggar-kiln/index.md
---
title: Sanbao Porcelain Stone and Saggar Kiln
author: Derek Au
date: 2015-03-23
hero: ./images/IMG_4410.jpg
excerpt: 
---

Nestled in the beautiful mountains near Jingdezhen is Sanbao, a traditional source of porcelain stone. Porcelain stone comes in many types characterized by the local geography. Sanbao stone is primarily used in making porcelain bodies, but it can also be used in glazes.

![](./images/IMG_4414.jpg)

Worker removing porcelain stone from the Sanbao mine (May 2012)

![](./images/IMG_0029.jpg)

This wooden tool is used to consistently make the porcelain bricks.

![](./images/IMG_0006.jpg)

Porcelain bricks are air-dried on wooden racks.

![](./images/IMG_9993.jpg)

A shrine at the mine.

![](./images/IMG_9982.jpg)

Near the porcelain stone mine, kiln saggars are made.

File: content/posts/2015-07-26-simple-microscopy-for-ceramics/index.md
---
title: Simple Microscopy for Ceramics
author: Derek Au
date: 2015-07-26
hero: ./images/IMG_4073.jpg
excerpt: 
---

![]()

Supereyes digital USB microscope connected to laptop and using Quicktime to view a small Qing wine cup.

The first day of Ecology class we went out to a local pond, gathered water, and returned to the lab.  I’ll never forget the amazement of viewing the water under a microscope, exploring that hidden world.

I finally got my first microscope for viewing ceramics.  There are multiple hand-held digital microscopes available now, I went with a Chinese company, Supereyes.  The [A005+](http://www.supereyes.cc/product/show/query/11.html) is their most expensive version and has a 5MP sensor.  It was about $150USD.

The camera comes with Windows software.  On a Mac, you just plug in the USB cable, open Quicktime and select File->New Movie Recording.  You can either record a movie or take a screenshot.  Results are best if Quicktime is in Fullscreen mode.

The quality of the A005+ sensor is not great.  There is a lot of noise in the image and resolution seems poor for 5MP.  Focusing works fairly well, although the focusing mechanism (rotating the top of the microscope) can be confusing.  The A005+ has built-in lights, however they produce a lot of glare on reflective surfaces.  Using ambient light or shining a flashlight at various angles works better.  It is also very interesting to view translucent ceramics with a light shining _through_ them.

![](./images/WanliBirds.jpg)

Shining a flashlight through a late Ming porcelain export dish to view birds painted in blue & white.

In retrospect, I probably should have gone with a regular microscope, using a handheld digital camera to record images.  (John Skaley has more information about microphotos at the bottom of his [iron glazes article](http://www.johnsankey.ca/glazeiron.html).)  But the A005+ is still a pretty fun toy.

![](./images/All1.jpg)

High-Fire Cone 10 clear reduction glazes compared under the microscope

As a first test of the microscope, I thought it would be interesting to compare various clear glazes.  Personally, I prefer clear glazes that do not contain too many bubbles visible by the naked eye.

These clear glazes were all fired in a reduction atmosphere to Orton Cone 11.  You can find the recipes to these glazes on my new recipe website, [Glazy.org](http://glazy.org/).

### Photomerge

![](./images/DSCF2050_YGTD-6c.jpg)

Teadust glaze test tile

In microphotography it’s common to take multiple images of a subject at various focus depths, finally merging those images into a single image with greater depth of field.

We can also physically move the subject around on the microscope platform without varying focal length, finally merging those images into a single, larger image.  (Just like taking a “panorama” shot on your mobile phone.)  Various software exists to merge these photos together, including Photoshop and Lightroom.

For Photoshop the process is very simple.  Just gather your panoramic images into a single folder.  Open Photoshop and select File->Automate->Photomerge.  Select all your images and modify settings if desired.  I find that the default settings work just fine in most cases.

Here is a recent teadust glaze I have been working on and the resulting Photoshop photomerge of the same test tile.

![](./images/TeadustPanorama.jpg)

Photomerged image of a teadust glaze

File: content/posts/2015-09-21-digital-scales-for-weighing-glazes/index.md
---
title: "Digital Scales for Weighing Glazes"
author: "Derek Au"
date: 2015-09-21
hero: ./images/IMG_1173.jpg
excerpt: 
---

After years of using simple balance scales to measure out glazes, I finally decided to invest in a better setup. I couldn’t find any triple-beam scales for sale in Jingdezhen, so instead I purchased a cheap 200-gram digital scale from a local shop.  I was delighted at how much simpler and faster it was to mix up tests with the digital scale.  It was only a few months later when I compared the digital scale to my old balance scales and discovered that the digital scale was consistently inaccurate, even just after calibration.

After having wasted 600RMB, I decided to just buy the best reasonably priced scales I could find.  The only imported brand in my price range and available in China was the [Ohaus Scout Pro line](http://us.ohaus.com/us/en/home/products/product-families/SP-US.aspx).  I purchased two- one for tests and measuring colorants (model SP202, up to 200 grams with 0.01 gram readability) and one for mixing up bigger batches of glaze (model SP4001, up to 4000 grams with 0.1 gram readability).

The SP202 is very accurate, great for when you are making very small test batches.  The scale can also be used to measure colorants for big batches of glaze.

I use the SP4001 to directly measure out 1-3kg batches of glaze, or for measuring out each ingredient in larger glaze batches.

After a couple years, the Ohaus scales are still performing very well, especially considering that they are stored on the glazing patio and subjected to the weather.  The scales cost me much more than I wanted to spend, but they are well worth the money.

In conclusion:

- If you’re looking to purchase scales for small glaze batches but don’t have a lot of money to spend, go for a triple-beam scale.  A good triple-beam will be much more trustworthy than a cheap digital scale.
- If you only have enough money to buy one digital scale, get a 200-gram scale, preferably with .01 readability.  This will allow you to make accurate test glazes, as well as accurate colorant additions to larger batches of glazes.
- If you do buy a digital scale, don’t forget you will need to calibrate it from time to time.  (I do so each glaze-making session.)  You will need accurate calibration weights in order to so, adding to the final cost.

![](./images/IMG_1173.jpg)

Calibrating the Ohaus SP202 and SP4001 digital scales

File: content/posts/2015-10-14-orton-cone-10-reduction-glaze-line-blends/index.md
---
title: "Orton Cone 10 Reduction Glaze Line Blends"
author: "Derek Au"
date: 2015-10-14
hero: ./images/RIO_0_to_10.jpg
excerpt: 
---

Leach 4321 is a simple, reliable glaze that we can use to compare coloring oxides.

All of the following glaze variations can be found on Glazy:  [http://glazy.org/search?search\_words=leach&category=36&cone=high](http://glazy.org/search?search_words=leach&category=36&cone=high)

![](./images/RIO_0_to_10.jpg)

![](./images/RIO_0_to_10_stoneware.jpg)

![](./images/Co_1_to_5.jpg)

![](./images/Co_0_to_1.jpg)

![](./images/Zinc_0_to_5.jpg)

![](./images/Tin_0_to_5.jpg)

File: content/posts/2016-01-10-glazy-open-source-ceramics-recipes-library/index.md
---
title: Glazy open source ceramics recipe library
author: Derek Au
date: 2016-01-10
hero: ./images/glazysplash.jpg
excerpt: 
---

I invite all of you to join [Glazy](http://glazy.org/), a ceramics recipe library that allows anyone to browse and add pottery recipes for free.

Glazy was built using the latest open source tools, including [Laravel](http://laravel.com/) and [Bootstrap](http://getbootstrap.com/).  The database of ceramic recipes was originally seeded with data from Linda Arbuckle’s [GlazeChem database](http://lindaarbuckle.com/arbuckle_handouts.html) and John Sankey’s [glaze database](http://www.johnsankey.ca/glazedata.html). John Britt, Alisa Liskin Clausen, Terry Rorison and Tara Hagen have also included their glaze tests with images.

Since it’s release, many new features have been added to Glazy, including improved charts and color search.  More information can be found on the [Glazy help page](http://glazy.org/help).

If you have ceramics recipes that you would like to add, or if you would like to help organize the recipes already in the database, please [contact us](http://glazy.org/contact).

[Glazy](http://glazy.org/) is constantly improving and evolving.  I hope you will join us!

File: content/posts/2016-02-24-mixing-test-glazes/index.md
---
title: "Mixing test glazes"
author: "Derek Au"
date: 2016-02-24
hero: ./images/IMG_1965_edit.jpg
excerpt: 
---

_It’s important to wear a NIOSH certified mask whenever using dry glaze materials._

I guess mixing up glazes isn’t that big of a deal, but I’m sharing my technique just in case there are some absolute beginners out there.

I find it easier to use a digital scale, [see my article here](http://www.derekau.net/2015/09/21/digital-scales-for-weighing-glazes/).

![](./images/glazy_batch.png)

Glazes “don’t travel well”, in other words materials, application, and firings vary from studio to studio.  Even for well-known glazes, it’s important to first make a small tests.  For these tests, I use 50g or 100g of material and apply the test glaze to a number of different clay bodies.

I use the [Glazy Batch Calculator](http://glazy.org/help#batch) on my phone which will show you the subtotals for arbitrary amounts of total glaze materials.

Once I’m happy with a test, I mix up a larger batch of 1-2Kg.  1Kg is enough material to glaze small cups, 2Kg is a good amount for small bowls.  These larger tests should reveal any problems with glaze suspension (is bentonite required?), application (cracking, peeling, etc.), and fired glaze defects.  Once you have some nice results with 1Kg, you can finally move on to a big bucket of 5-10Kg.

![](./images/GlazeTesting-1.png)

### Mixing up a test

![](./images/IMG_2243.jpg)

I use cheap, reusable restaurant soup containers with lids. The size fits my small sieves perfectly, and they are easier to use than plastic cups. Glaze name & recipe is written on container with permanent marker.

![](./images/IMG_1965_edit.jpg)

Carefully measure out each ingredient into the bowl, placing into separate piles so that any extra material can be easily removed.

![](./images/IMG_1972.jpg)

Dry mix the ingredients with a spoon until well dispersed.

![](./images/IMG_1979.jpg)

For 100 grams of material, add about 50ml of water (less if your glaze has little or no clay). I am paranoid and use water from my reverse osmosis filter, as my tap water is hard and sometimes of questionable quality.

![](./images/IMG_1982.jpg)

Wait a few minutes until the water has thoroughly soaked the materials, then stir. Glaze should be fairly thick, do not add too much water as you will be adding more as you go along.

![](./images/IMG_1985.jpg)

I use a stiff rib to scrape the glaze through the sieve. Do yourself a favor and get containers that perfectly fit your sieves.

![](./images/IMG_1987.jpg)

The first pass takes the most work as the clays are broken apart.

![](./images/IMG_1988.jpg)

Try not to lose any material, especially if preparing for volumetric blending. Use a water sprayer to clean the container, spoon, and sieve after each pass. But don't add too much water.

![](./images/IMG_1996.jpg)

I do two or three passes through the sieve. After the final pass, the glaze should be creamy without any large grains or lumps.

![](./images/IMG_1477.jpg)

Now you can slowly mix in a bit of water. I keep the glaze thicker than normal. Flat test tiles require the least amount of glaze.


Flat test tiles require the least amount of glaze for application.  [Here’s my article about how I make test tiles](http://www.derekau.net/2015/02/27/test-tiles/).

### Sieve Mesh Size

For “natural” glazes containing large-grained materials or ashes, or in cases where homogeneity is not a concern, it’s fine to use a larger screen of 60-80 mesh.  But in all other cases I use 120 mesh or smaller.  Small mesh size is very important for glazes that contain small amounts of very important materials such as coloring oxides (e.g. cobalt and iron).  But it’s also important to ensure that materials are adequately broken up and mixed (such as clays).

Below you can see two tests of the same batch of glaze fired in the same kiln.  The glaze on the left was applied after passing the materials three times through an 80 mesh screen.  The glaze on the right is the result of passing that same glaze once more through a 120 mesh screen.

![](./images/GLQ_Wo22_PF24_K26_S25.5_T2_B.5_YIO1_C10_IMG_0510.jpg)

A test celadon glaze. 100g of material passed through an 80 mesh screen 3 times. Note the iron spots.

![](./images/GLQ_Wo22_PF26_K22_S27.5_T2_B.5_YIO1_120m_C10_IMG_0527.jpg)

Passing the exact same batch of glaze one more time through a 120 mesh screen adequately disperses the glaze materials.


Poorly dispersed colorants like iron are easy to see in fired glazes.  But keep in mind that other “invisible” glaze ingredients like clays, feldspar, etc. _also_ need to be well-dispersed and mixed in order to ensure the glaze melts properly.  If you use a 60-mesh screen for tests and then a 120-mesh screen for large glaze batches, there will be differences between the fired results.
