Repository: derekphilipau/derekau-gatsby-novela

File: content/posts/2016-03-04-spraying-glaze/index.md
---
title: Spraying Glaze
author: Derek Au
date: 2016-03-04
hero: 
excerpt: 
---

Spraying glaze is a fairly complicated process.  There are craftspeople in Jingdezhen whose only job is going from workshop to workshop spraying glaze.  There are so many factors involved with spraying (the type of work, thickness of work, type of glaze, glaze consistency, air pressure, spray head type, even weather) that it requires years of experience to be able to master the art.

I hope to slowly add to this article in the future.  For now I will just lay out the basics of how I spray glaze.

### The Spraying Booth

My spray booth is made locally in Jingdezhen.  It’s a simple stainless steel frame with glass.  A large fan is attached to the back, sucking out particles.  Water is pumped from a bucket through a hose that leads to the top of the booth interior.  The water is channelled along the top of the glass and then exits through small holes, forcing the water to run down the glass, washing away glaze.  The water finally exits through a hole in the bottom of the spray booth, pouring back into the water bucket.

![](./images/IMG_2076-e1457062416725.jpg)
    
    A typical Jingdezhen spray booth
    
![](./images/IMG_4850.jpg)
    
    A gap between glass and stainless steel reservoir evenly distributes water down the glass.
    
![](./images/IMG_2097.jpg)
    
    The fan at the back of the spray booth blows out particles.
    
![](./images/IMG_4851.jpg)
    
    Detail of the fan label
    
![](./images/IMG_2087.jpg)
    
    The pump sucks water from a bucket and up through the spray booth.
    
![](./images/IMG_2088_detail-1.jpg)
    
    Detail of the water pump
    
![](./images/IMG_2092edit.jpg)
    
    Inside the booth I place a large plastic basin for collecting glaze. Inside the basin is a turntable.
    
![](./images/IMG_2135.jpg)
    
    On top of the turntable I place a plaster disk. The added weight results in more even turning, while the plaster absorbs glaze. A notch in the plaster helps with counting revolutions. After spraying, glaze can be scraped off and collected.
    

### The Air Compressor

I have an old, noisy air-tank compressor that I rarely use.  I much prefer the Jingdezhen method- a cheap magnetic air compressor used in fish tanks.  I’ve used my current compressor for six years and it still runs great, with no need to worry about adding oil or filtering the outgoing air.

I’ve found that a 520W compressor is ideal.  In the past I had a smaller compressor that didn’t spray as well.

The sprayer does a great job of mimicking traditional Jingdezhen glaze spraying using just the breath.  A normal air compressor using a paint sprayer head will give you a finely atomized cloud of glaze resulting in a powdery glaze application.  But a traditional mouth sprayer connected to the fish tank compressor will give you relatively large glaze droplets that soak into the clay, leaving a more compact glaze application.

The fish tank compressor method also sprays less glaze into the air.  I often just run the water pump and leave the booth fan off (but of course I wear a good respirator).

Note that this type of spraying results in more water being absorbed into the ware.  Especially for thin pieces, care needs to be taken not to overload the ware with water.  I usually spray the outsides one day and the insides the next, giving the ware sufficient drying time in-between sprays.

_If while spraying you notice the glaze stays wet and shiny on the surface it means you are either spraying too close or have already reached saturation.  This is bad.  There’s a good chance that the entire glaze layer will separate from the ware._

![](./images/IMG_2089.jpg)
    
    My air compressor is actually just a cheap fish tank pump. It's much quieter than normal air-tank compressors.
    
![](./images/IMG_2090.jpg)
    
    Detail of the 520W fish tank magnetic air pump, rated at 0.04MPa (approx 6PSI)
    
![](./images/IMG_4842.jpg)
    
    The spray canister is attached via rubber hose. A shut-off valve to controls air flow.
    

### Mouth sprayers

The glaze sprayers widely used in Jingdezhen were originally meant to be sprayed using only one’s mouth.  Since then, the mouth stem has been modified from conical (larger end towards mouth) to tapered at both ends for a tight fit into an air compressor hose.

Making these sprayers is a specialized craft.  The sprayers come in dozens of different configurations.  The sizes of the container, nozzle, and mouth stem as well as the distances between these parts, all determine the characteristics of the spray pattern.  In general, larger containers are used for larger work (e.g. sculpture), while the smallest containers are used for spraying underglazes and details.

![](./images/IMG_4822.jpg)
    
    The parts that make up a glaze canister.
    
![](./images/IMG_2128.jpg)
    
    Some of my locally made glaze spraying canisters.
    

![](./images/splatter.jpg)

Comparing spray patterns. On the left, Paasche L Sprayer #4 attached to air-tank compressor, approximately 30-40 psi. On the right, Jingdezhen glaze canister with fish-tank magnetic air compressor.

### The Paasche L Sprayer #4

![](./images/IMG_4640.jpg)

The Paasche L Sprayer #4

Like Jingdezhen glaze canisters, the Paasche allows you to make fine adjustments in distance between the nozzle and container tube.  Along with adjusting air pressure and glaze thickness, a number of different spray patterns can be achieved.

### Spraying

It’s difficult to write about actually spraying glaze, because each session is different.  The basic process is:

- Spray outsides.  Do not rest ware directly on turntable or plaster disc, but rather elevate it with a stable item such as a smaller plaster column.  If the inside is already glazed, on top of the support you can add a sponge disk.
- After spraying the bottom, you can scrape glaze off of the feet.
- Ideally, wait one day while the bottoms dry completely.  If in a rush, blow air over the ware with a fan.
- Spray insides.  Take care that feet are not resting on a surface that will become wet during glazing.  The dry plaster turntable disk helps with this issue.
- Clean glaze off the feet by trimming or with a sponge.

To spray:

- Using a notch in the turntable disk as a guide, keep a mental note of how many revolutions you make and the resulting thickness of the glaze (checked by scraping).  The number of revolutions will vary each glaze session, and is influenced by the glaze canister, air pressure, glaze consistency, size of ware, etc.
- Keep the glaze canister in constant, steady motion- up & down, side to side, or circular.  You may need to vary the motion to get consistent application.

![](./images/IMG_2100.jpg)
    
    Using a toilet brush for mixing up the glaze each time I fill the canister
    
![](./images/IMG_2144-1.jpg)
    
    It's difficult to see in this photo, but the center of this dish was trimmed thin, and the sprayed glaze has saturated the ware. The surface of the glaze is no longer powdery. Stop spraying.
    
![](./images/IMG_2139.jpg)
    
    I've found no consistent way to check glaze depth other than scraping with a knife.
    
![](./images/IMG_2140.jpg)
    
    After spraying the bottom, glaze can be scraped off with a box cutter blade or metal rib. Take care not to scratch the ware.
    
![](./images/IMG_2118.jpg)
    
    After spraying the bottom, a board is placed on the foot, then flipped over and placed on a ware board.
    
![](./images/IMG_2152crop.jpg)
    
    A large circular piece of foam is used to flip over glazed ware, protecting the insides.
    
![](./images/IMG_2148.jpg)
    
    Ware is placed on a damp, firm foam pad and rotated using even pressure, resulting in a clean glaze line.
    
![](./images/IMG_2151crop.jpg)
    
    Foam after cleaning a bottom. Foam firmness and hand pressure determines glaze line height.
    
![](./images/IMG_2158-1-e1457153775874.jpg)
    
    Another method for creating a clean glaze line- using a notched rib.

File: content/posts/2016-05-04-glaze-transparency-test/index.md
---
title: "Glaze Transparency Test"
author: "Derek Au"
date: 2016-05-04
hero: ./images/2A.jpg
excerpt: 
---

![]()

Recently I’ve been wondering if there’s a reliable way to test glazes for transparency.  A method that would allow one to compare results from different firings and glaze types.

Paint manufacturers have a system for testing paint opacity that uses a black and white card from which a contrast ratio can be calculated. The primary manufacturer is [Leneta](http://opacity.leneta.com/).

I couldn’t find any parallels in the ceramics industry.

I wanted to try a similar method using porcelain (white) and stain/colored porcelain (black), adjusting the results to account for the fact that our whites and blacks are not pure.

Using my whitest porcelain, I created a colored slip adding 8% of a local black stain.  (Ideally one would use a standard mason stain.)  Adding Darvan, I made a thin slipcast slab that I then cut into small squares.

![](./images/IMG_2331_edit.jpg)

Cutting square slabs of stained porcelain

Using the same casting porcelain I made a thicker slipcast slab which was then cut into square test tiles.  The black stained squares were then applied to each test tile and rubbed flat.  Finally, the tiles were bisque fired in the hopes of minimizing contamination of the glaze when dipping.

![](./images/IMG_2336_edit.jpg)

Test tiles after adding black-stained squares.

Two 100 gram batches of glaze were prepared:  [Pinnell Clear](http://glazy.org/recipes/338) and Pinnell Clear with added 10% Zircopax.  Using volumetric blending I created tests in 2% increments.  The tiles were dipped in the test glazes.  Ideally, steps would be taken to ensure even thicknesses of glaze.

![](./images/transparency_all.jpg)

Test tiles after firing in reduction to Orton cone 10.

The fired tests display a nice opacity gradation as zircopax is added to the glaze.

![](./images/Transparency.jpg)

Unsure of the best way to measure transparency (or opacity) using these test tiles, I tried the simplest approach I could think of.  Adjusting the image to greyscale, I averaged the colors of the white test tiles as well as each black-stained square.  Below are the Brightness levels measured in Photoshop using the HSB scale.  If these tests were going to be made consistent across firings, I suppose one could normalize the photos based on the color of the unfired white porcelain body.

![](./images/TransparencyBW-1.jpg)

For the opacifying power of Zircopax relative to this specific test, I created an opacity scale in Photoshop using the 0% glaze as a baseline and then matched the tests to this scale.  According to the scale, a 4% addition of Zircopax opacifies the glaze by 30%, while a 10% addition of Zircopax opacifies the glaze by 70%.  I’m probably vastly over-simplifying things.  For instance, I didn’t take into account the fact that the entire test whitens as Zircopax is added.  Also, there will probably be few times in ceramics where there is a neat linear relationship, for instance adding 14% Zircopax to the glaze won’t necessarily get me to 100% opacity.

![](./images/TransparencyBW_opacity-1.jpg)

Below is a closeup of the black squares.  If I had made these tiles more consistently, with a crisp, straight border between the black and white porcelain, it might also be possible to compare diffusion.

![](./images/TransparencySquares.jpg)

Close-up of colored squares.

File: content/posts/2016-07-24-glaze-stone-glaze-ash/index.md
---
title: "Glaze Stone + Glaze Ash (釉果 + 二灰)"
slug: 2016-07-24-glaze-stone-glaze-ash
author: "Derek Au"
date: 2016-07-24
hero: ./images/glaze_stone_ash.jpg
excerpt: 
---

![]()

File: content/posts/2018-03-07-expatriate-ceramics/index.md
---
title: Expatriate Ceramics
author: Derek Au
date: 2018-03-07
hero: 
excerpt: 
---

[https://www.northernclaycenter.org/exhibition/expatriate-ceramics](https://www.northernclaycenter.org/exhibition/expatriate-ceramics)

Curated by Ursula Hargens, this exhibition will explore how place informs an artist’s body of work and highlights five artists—four Americans and one Canadian—who spent time in residence at influential ceramic centers around the world, or lived abroad for a significant time. Some of these artists launched their careers with this singular experience; others helped to build an institution’s notoriety and create opportunities for the next generation of makers; still others were part of a long lineage of experiential making in places steeped with history and making. The exhibition will showcase work created before, during, and after their experiences, demonstrating the impact of location on materials, process, culture, and concepts.

Each location provides unique opportunities for innovation and reflection. They include: Jingdezhen, China, a city that has been the epicenter of porcelain production for the past 1000 years; c.r.e.t.a. Rome, a residency program with a backdrop of Anguillara Sabazia, a Medieval town on Lake Bracciano, Italy; the Leach Pottery in St. Ives, England, founded in 1920 by Bernard Leach and Shoji Hamada, and hailed as the birthplace of British studio pottery; Kohler Factory, a unique American residency program in the Midwest that draws artists from across the globe and affords them access to industrial processes. Work is loaded into huge kilns alongside commodes and bathtubs; and the International Ceramics Studio in Kecskemét, Hungary, a country with a history of exquisite porcelain manufacturing.

Guest artists include Derek Au, Rebecca Harvey, Jeff Oestreich, Amelié Proulx, and George Timock, with select works by two of Timock’s former students, Emily Connell and Maura Wright.

File: content/posts/2018-07-07-clear-cone-6-oxidation-glazes/index.md
---
title: "Clear Cone 6 Oxidation Glazes"
author: "Derek Au"
date: 2018-07-07
hero: ./images/all.jpg
excerpt: 
---

[Link to full size cone 6 clear glaze comparison image here.](http://www.derekau.net/wp-content/uploads/2014/12/all.jpg)

Recently I joined a community studio that only fires cone 6 oxidation.  Last time I fired cone 6 I was in college!  So I am learning about cone 6 glazes from various resources:

[Boron in Glazes by Matt Katz](https://ceramicartsnetwork.org/wp-content/uploads/2008/10/TF_BoroninGlazes_0912.pdf)

[Mid-Temperature Glaze Science by Matt Katz](https://www.ceramicmaterialsworkshop.com/uploads/5/9/1/2/59124729/nceca_2012-mid_temperature_glazesfinal_draft.pdf)

[Understanding Cone 6 by Sue McLeod](https://suemcleodceramics.com/understanding-cone-6-nceca-2018/)

These clear oxidation cone 6 glaze recipes all came from Glazy:

[Clear, cone 6 glaze images by Derek](https://glazy.org/u/derekau/images?base_type=460&type=470&cone=30)

My personal favorite is Sue McLeod's clear, followed by the WCAC Celadon Clear.  However, the Celadon Clear is high in boron and may have issues with durability?  The Digitalfire "G" glazes are also quite nice.  Campana clear is very clear on porcelain but peforms badly on the stoneware.

![](./images/all.jpg)

File: content/posts/2018-09-22-iron-saturate-glazes/index.md
---
title: Iron Saturate Glazes
author: Derek Au
date: 2018-09-22
hero: 
excerpt: 
---

During the next few days I'll be releasing a series showing how to create a glaze using Glazy and volumetric blending.

The first step is familiarizing oneself with the glaze type. For this demonstration I'm interested in creating a Cone 10 Iron-Saturate Red microcrystalline glaze also known as "Kaki", "Tomato Red", and "Persimmon". Some historically examples are Chinese Song Dynasty Ding Persimmon-glazed wares as well as many of Shoji Hamada's works.

For each search, Glazy shows Recipe Cards with photos as well as a Stull Chart. The Stull Chart has five major regions: Unfused, Matte, Semi-Matte, Bright/Gloss, and Under-fired. There is another area, Crazed, that overlaps the other regions. In the next step, I will create a Biaxial Test using the Stull chart as a guide.

From the analyses of Iron-Saturate glazes in Glazy, it is not clear what the ideal amount of Silica and Alumina (and the Si:Al ratio) should be. So our first step will be to re-create the Si:Al Stull Chart with a prototype Iron-Saturate glaze. In an Si:Al grid we can only adjust the amounts of Silica and Alumina, so we must set in stone the other characteristics of the glaze. Looking at the analyses of recipes in Glazy, it is apparent that we will need a good deal of Iron as well as Phosphorus. For our fluxes, apparently some MgO is required. As an educated guess, or initial prototype Iron Saturate glaze will have variable Silica and Alumina, while the following are set for all glazes: KNaO 0.2, CaO 0.6, MgO 0.2, Fe2O3 0.22, P2O5 0.12.

We will use volumetric blending to magically create 25 glaze tests from only 4 batches of glaze. The four corner glazes composed using the Glazy Recipe Calculator. The columns originate from the Origin so that each column represents a specific Si:Al ratio. It is decided to put the "Left" column in the Stull Matte Region, while the "Right" column is pushed close to the Under-Fired Region.

Batches of 500 grams are created for each corner glaze, and the test glazes are mixed using volumetric blending with samples of 20mg. The tests are ready to be fired!

Note: The "educated guess" for our initial prototype glaze is informed in large part by the amazing work of Carol Marians. Carol has posted 8 years of glaze research on her website at:

[http://carol.knighten.org/](http://carol.knighten.org/)

![](./images/carolKnighten.jpg)
    
![](./images/GlazyKakis.jpg)
    

I made a mistake on the Si:Al ratios for each biaxial column. The ratios should be approximately 4.3, 5.4, 7, 9.3, and 12.8

![](./images/Kaki_Stull_Chart.png)

![](./images/glazyrecipes2.png)
    
![](./images/glazyrecipes1.png)
    

Here are the results of the Iron-Saturate Biaxial. While the reduction firing with uncontrolled cooling results in brown, metallic surfaces, the oxidation firing with a controlled cool and hold at 1700°F (925°C) gives us more interesting results. The biaxial reveals that an Si:Al ratio of around 9-9.5 (the fourth column) promotes redder glazes. In particular, tile D4 (4th row, 4th column) seems promising.

The oxidation firing schedule is adopted from Carol Marians, but simplified to:  
150°F/hr to 250°F (65°C/hr to 120°C)  
400°F/hr to 2050°F (200°C/hr to 1120°C)  
120°F/hr to 2250°F (50°C/hr to 1230°C)  
60°F/hr to 2290°F (16°C/hr to 1250°C)  
40°F/hr to 2310°F (4°C/hr to 1265°C)  
Hold of 10 minutes at 2310°F (1265°C)  
400°F to 1700°F (925°C) - Down-fire  
Hold 2 hours at 1700°F (925°C)

See http://carol.knighten.org for many more examples of firing schedules for iron red glazes.

![](./images/Kaki_Biax_Oxidation.jpg)

![](./images/Kaki_Biax_OxidationBottomCorner.jpg)

![](./images/KakiReduction.jpg)

From the Iron-Saturate Biaxial we choose tile D4 to work with.  We can now "zoom in" and refine the Si:Al ratio for this tile.  At Si:Al 8-8.5 the glaze seems more evenly covered in crystals.  As the Si:Al ratio is increased the coverage becomes more splotchy.

![](./images/LowToHighSilica.jpg)

It seems the Si:Al ratio for biaxial tile D4 was already pretty good. Now we can move on to testing factors other than Si:Al in the prototype glaze. In this test, we increase the level of R2O (KNaO, or K2O & Na2O) while decreasing the amount of Calcium. I was surprised by the result for 0.3 KNaO, perhaps there would have been a better result if both Calcium and Magnesium were decreased? Or decrease Si & Al? Anyway, based on this test I'll just stay at R2O:RO 0.2:0.8

![](./images/LowToHighR2O.jpg)

Test of Iron-Saturate Biaxial tile D4 replacing Mahavir Potash Feldspar with Minspar 200 Soda Feldspar. Not a 1-to-1 percentage replacement, but maintaining the same UMF (except K2O and Na2O).

![](./images/D4Mahavir_D4Minspar200.jpg)

Now that we've established an R2O:RO ratio of 0.2 using Potash Feldspar, we can test the best proportion of Calcia to Magnesia. With our R2O set at 0.2, 0.8 remains for the RO (including Calcia and Magnesia) portion of our UMF fluxes. The educated guess of 0.6 CaO and 0.2 MgO in our original Iron Saturate biaxial turns out to be a good choice. More than 0.2 MgO also gives some interesting glazes with a more metallic surface.

![](./images/KakiCaOMgOLineBlend.jpg)

Same UMF, different sources of Magnesia.

![](./images/D4_vs_D4Dolomite.jpg)

Glazes are often split into two parts: A base glaze and additives like colorants and opacifiers. It's like ordering a pizza (base) with toppings (additives). We've already tested many aspects of the Iron-Saturate base glaze including Silica:Alumina, R2O:RO, and Calcia:Magnesia. Now we can move on to the additives: Iron and Bone Ash. (The decision between what is part of the base recipe vs. an additive is somewhat arbitrary. Just as with a pizza that's made it to your stomach, it all eventually ends up mixed together.) Additives are added in addition to the base glaze recipe. So in this test, I did not alter the base glaze at all, the only difference is increasing Red Iron Oxide and Bone Ash. I was surprised to see that additional bone ash didn’t alter the glaze a lot more.

![](./images/KakiRIOBoneAshBiaxial.jpg)

A line blend of biaxial test D4 blended with the same recipe without Bone Ash (but maintaining the same fluxes to account for the missing CaO from the Bone Ash). Without P2O5, our glaze is a nice tenmoku. At 0.03 P2O5 very faint traces of crystallization appear. At 0.06 P2O5 crystallization is much more evident, and somewhere between 0.06 and 0.09 P2O5 there is a dramatic transformation.

![](./images/BoneAsh.jpg)

Testing different sources of iron using tile D4 from the Iron-Saturate Biaxial. I'm not sure what's going on with Yellow Iron Oxide. It would be interesting to see other sources of iron, especially iron phosphate.

![](./images/IronSource.jpg)

Adding Titanium Dioxide in 1% increments to tile D4 from the Iron-Saturate Biaxial. Titanium Dioxide is often present in analyses of Song Dynasty Russet/Persimmon glazes as well as Japanese Kaki glazes, but usually in amounts of less than 1%.

![](./images/TiO.jpg)

A variation of the glaze from the original biaxial:  [https://glazy.org/recipes/25001](https://glazy.org/recipes/25001)

![](./images/l_25001.5bf0d2fee9f89.jpg)
    
![](./images/DSC00983_square.jpg)
    
![](./images/All.jpg)
    
![](./images/SON09397-2.jpg)

File: content/posts/2019-03-09-the-glaze-abides/index.md
---
title: The glaze abides..
author: Derek Au
date: 2019-03-09
hero: 
excerpt: 
---

https://www.instagram.com/p/BuzRNT0AItn/

File: content/posts/2019-04-22-harlan-house-glaze-tests/index.md
---
title: Harlan House Glaze Tests
author: Derek Au
date: 2019-04-22
hero: 
excerpt: 
coverImage: "harlantests.jpg"
---

Absolutely beautiful results from tests of Harlan House's recipes.

Pictured here are tests of Harlan's Jun, March Crackle, HH Shino and HH Celadon.  Both March Crackle and HH Celadon have lovely satin surfaces, while the Jun is one of the best I've seen, falling neatly in the same high-silica "Jun" region as the ancient Chinese originals. All tests fired to Orton cone 10 in reduction atmosphere starting at cone 010.

https://www.instagram.com/p/BwkDt\_gAfmz/

File: content/posts/2019-04-26-rapid-glaze-calculator/index.md
---
title: Rapid Glaze Calculator
author: Derek Au
date: 2019-04-26
hero: 
excerpt: 
coverImage: "rapidglazecalc.jpg"
---

Rapid glaze calculator designed by Colin Pearson and Dennis Healing. Published in "Glazes for the Craft Potter" by Harry Fraser, 1998.

https://www.instagram.com/p/BwuyRJqgXv9/

File: content/posts/2019-05-01-dry-glazes-2009/index.md
---
title: \"Dry Glazes\" by Jeremy Jernegan, 2009
author: Derek Au
date: 2019-05-01
hero: 
excerpt: 
coverImage: "ig_dryglazes.jpg"
---

I've just added some glaze tests from ["Dry Glazes" by Jeremy Jernegan, 2009](https://books.google.com/books/about/Dry_Glazes.html?id=HmuKnb_iR2AC).

Some interesting decorative textures and effects, although a number of the glazes were overfired at cone 10.  I’ve added even the “bad” tests, though, so that others can double-check their own tests or even avoid those recipes entirely.

https://www.instagram.com/p/Bw8LO5PgFF8

File: content/posts/2019-07-15-qing-porcelain-stone-tests/index.md
---
title: Qing Porcelain Stone Tests
author: Derek Au
date: 2019-07-15
hero: ./images/IMG_8272.jpg
excerpt: 
---

![](./images/IMG_8272.jpg)

These are melt tests of different types of porcelain stone from sometime at or before the Qing dynasty. Iron or blue _qinghua_ underglaze was used to write place names and other notes on each test.

Porcelain stone is an amazing material that primarily comes from a number of mines near Jingdezhen. Combining porcelain stone with kaolin results in beautiful high-fire porcelain bodies, while combining porcelain stone with a flux like "glaze ash" or whiting gives a beautiful celadon glaze in reduction.

For more information, see one of my favorite books on Chinese glazes (and ceramics in general): [Nigel Wood's "Chinese Glazes"](https://books.google.com/books/about/Chinese_Glazes.html?id=0VCoPwAACAAJ).

File: content/posts/2019-08-22-thanks-ceramic-review/index.md
---
title: "Thanks Ceramic Review!"
author: "Derek Au"
date: 2019-08-22
hero: ./images/CERAMICREVIEW299.jpg
excerpt: 
---

Thanks so much [@ceramicreview](https://www.instagram.com/ceramicreview/) for including "This Vessel Does Not Exist" in the news section of issue 299! "This Vessel Does Not Exist" uses Machine Learning (ML) to generate images of "fake" ceramics.

[This Vessel Does Not Exist.](https://thisvesseldoesnotexist.com)

[Ceramic Review Magazine](https://www.ceramicreview.com/)
